Repository: prachi2829/ballistic_limit

# Ballistic Limit (V50) Prediction and Recommendation System

A Machine Learning project developed during my **Summer Internship at DMSRDE (DRDO), Kanpur** to predict the **Ballistic Limit (V50)** of armor materials and recommend suitable armor configurations.

## Features

- Predicts Ballistic Limit (V50) using an XGBoost Regression model.
- Recommends suitable armor material and thickness for a desired V50.
- Interactive Streamlit web application.
- Feature importance and SHAP-based model explainability.

## Tech Stack

- Python
- Pandas
- NumPy
- Scikit-learn
- XGBoost
- Streamlit
- Matplotlib

## Project Structure

```
├── app.py
├── requirements.txt
├── data/
├── models/
├── reports/
└── src/
```

## Model Performance

- **R² Score:** 0.9138
- **MAE:** 27.22 m/s
- **RMSE:** 42.10 m/s

## Screenshots

### V50 Prediction

### Design Recommendation

## Run Locally

```bash
pip install -r requirements.txt
streamlit run app.py
```

File: data/processed/cleaned_ballistic_v50.csv (part 1 of 3)
projectile,proj_type,calibre,proj_mass,proj_density,proj_hardness,Material,thickness,density,modulus,hardness,yield,PR,UTS,elongation,Ludwik-n,angle,v50
CAL30APM2,AP,6.2484,5.3,7.85,570,AA6070-O,20.0,2.71,70.0,35.0,70.0,0.33,145.0,20.0,0.175,0,348
CAL30APM2,AP,6.2484,5.3,7.85,570,AA6070-T4,20.0,2.71,70.0,90.0,170.0,0.33,320.0,20.0,0.192,0,506
CAL30APM2,AP,6.2484,5.3,7.85,570,AA6082-T6,10.0,2.7,70.0,90.0,260.0,0.33,290.0,10.0,0.07,0,347
CAL30APM2,AP,6.2484,5.3,7.85,570,AA6082-T6,20.0,2.7,70.0,90.0,260.0,0.33,290.0,10.0,0.07,0,501
CAL30APM2,AP,6.2484,5.3,7.85,570,AA6082-T6,20.0,2.7,70.0,90.0,260.0,0.33,290.0,10.0,0.07,15,516
CAL30APM2,AP,6.2484,5.3,7.85,570,AA6082-T6,20.0,2.7,70.0,90.0,260.0,0.33,290.0,10.0,0.07,30,580
CAL30APM2,AP,6.2484,5.3,7.85,570,AA6082-T6,20.0,2.7,70.0,90.0,260.0,0.33,290.0,10.0,0.07,45,718
CAL30APM2,AP,6.2484,5.3,7.85,570,AA6082-T6,30.0,2.7,70.0,90.0,260.0,0.33,290.0,10.0,0.07,0,581
CAL30APM2,AP,6.2484,5.3,7.85,570,AA2139-T8,25.2,2.81,73.1,160.0,414.0,0.33,462.0,9.0,0.087,0,682
CAL30APM2,AP,6.2484,5.3,7.85,570,AA2139-T8,32.3,2.81,73.1,160.0,414.0,0.33,462.0,9.0,0.087,0,783
CAL30APM2,AP,6.2484,5.3,7.85,570,AA2139-T8,39.0,2.81,73.1,160.0,414.0,0.33,462.0,9.0,0.087,0,860
CAL30APM2,AP,6.2484,5.3,7.85,570,AA2139-T8,40.9,2.81,73.1,160.0,414.0,0.33,462.0,9.0,0.087,0,892
CAL30APM2,AP,6.2484,5.3,7.85,570,AA5083-H116,20.0,2.66,70.3,85.0,240.0,0.33,317.0,16.0,0.108,0,492
CAL30APM2,AP,6.2484,5.3,7.85,570,AA5083-H116,40.0,2.66,70.3,85.0,240.0,0.33,317.0,16.0,0.108,0,722
CAL30APM2,AP,6.2484,5.3,7.85,570,AA5083-H116,60.0,2.66,70.3,85.0,240.0,0.33,317.0,16.0,0.108,0,912
CAL30APM2,AP,6.2484,5.3,7.85,570,AA5083-H131,26.0,2.66,70.3,99.0,250.0,0.33,310.0,13.0,0.1182,0,588
CAL30APM2,AP,6.2484,5.3,7.85,570,AA5083-H131,37.8,2.66,70.3,99.0,250.0,0.33,310.0,13.0,0.1182,0,712
CAL30APM2,AP,6.2484,5.3,7.85,570,AA5083-H131,50.9,2.66,70.3,99.0,250.0,0.33,310.0,13.0,0.1182,0,876
CAL30APM2,AP,6.2484,5.3,7.85,570,AA5083-H131,54.7,2.66,70.3,99.0,250.0,0.33,310.0,13.0,0.1182,0,890
CAL30APM2,AP,6.2484,5.3,7.85,570,AA5083-H131,57.2,2.66,70.3,99.0,250.0,0.33,310.0,13.0,0.1182,0,927
CAL30APM2,AP,6.2484,5.3,7.85,570,AA6061-T651,25.7,2.7,68.3,116.0,276.0,0.33,310.0,17.0,0.0712,0,596
CAL30APM2,AP,6.2484,5.3,7.85,570,AA6061-T651,26.0,2.7,68.3,112.0,276.0,0.33,310.0,17.0,0.0712,0,583
CAL30APM2,AP,6.2484,5.3,7.85,570,AA6061-T651,38.8,2.7,68.3,107.0,276.0,0.33,310.0,17.0,0.0712,0,754
CAL30APM2,AP,6.2484,5.3,7.85,570,AA6061-T651,51.2,2.7,68.3,107.0,276.0,0.33,310.0,17.0,0.0712,0,883
CAL30APM2,AP,6.2484,5.3,7.85,570,AA7075-T651,20.0,2.81,71.0,190.0,461.0,0.33,538.0,7.0,0.0744,0,628
CAL30APM2,AP,6.2484,5.3,7.85,570,AA7075-T651,40.0,2.81,71.0,190.0,461.0,0.33,538.0,7.0,0.0744,0,909
CAL30APM2 (core),AP,6.2484,5.3,7.85,570,AA7075-T651,20.0,2.81,71.0,190.0,461.0,0.33,538.0,7.0,0.0744,0,633
CAL30APM2 (core),AP,6.2484,5.3,7.85,570,AA7075-T651,40.0,2.81,71.0,190.0,461.0,0.33,538.0,7.0,0.0744,0,984
20MMFSP,frag,19.9,53.78,7.85,260,AA2139-T8,25.2,2.81,73.1,160.0,414.0,0.33,462.0,9.0,0.087,0,516
CAL30APM2,AP,6.2484,5.3,7.85,570,AA2139-T8,32.3,2.81,73.1,156.0,414.0,0.33,462.0,9.0,0.087,0,783
20MMFSP,frag,19.9,53.78,7.85,260,AA2139-T8,32.3,2.81,73.1,156.0,414.0,0.33,462.0,9.0,0.087,0,710
CAL30APM2,AP,6.2484,5.3,7.85,570,AA2139-T8,38.7,2.81,73.1,159.0,414.0,0.33,462.0,9.0,0.087,0,860
20MMFSP,frag,19.9,53.78,7.85,260,AA2139-T8,38.7,2.81,73.1,159.0,414.0,0.33,462.0,9.0,0.087,0,996
CAL50APM2,AP,10.8839,25.9,7.85,630,AA2139-T8,38.7,2.81,73.1,159.0,414.0,0.33,462.0,9.0,0.087,0,657
CAL50APM2,AP,10.8839,25.9,7.85,630,AA2139-T8,39.9,2.81,73.1,159.0,414.0,0.33,462.0,9.0,0.087,0,668
CAL30APM2,AP,6.2484,5.3,7.85,570,AA2139-T8,40.9,2.81,73.1,159.0,414.0,0.33,462.0,9.0,0.087,0,892
20MMFSP,frag,19.9,53.78,7.85,260,AA2139-T8,40.9,2.81,73.1,159.0,414.0,0.33,462.0,9.0,0.087,0,1027
CAL50APM2,AP,10.8839,25.9,7.85,630,AA2139-T8,40.9,2.81,73.1,159.0,414.0,0.33,462.0,9.0,0.087,0,677
20MMFSP,frag,19.9,53.78,7.85,260,AA2139-T8,52.1,2.81,73.1,159.0,414.0,0.33,462.0,9.0,0.087,0,1425
CAL50APM2,AP,10.8839,25.9,7.85,630,AA2139-T8,52.1,2.81,73.1,159.0,414.0,0.33,462.0,9.0,0.087,0,785
20MMFSP,frag,19.9,53.78,7.85,260,AA2139-T8,52.1,2.81,73.1,166.0,414.0,0.33,462.0,9.0,0.087,0,1400
CAL50APM2,AP,10.8839,25.9,7.85,630,AA2139-T8,52.1,2.81,73.1,166.0,414.0,0.33,462.0,9.0,0.087,0,790
CAL50APM2,AP,10.8839,25.9,7.85,630,AA2139-T8,53.8,2.81,73.1,153.0,414.0,0.33,462.0,9.0,0.087,0,796
CAL50APM2,AP,10.8839,25.9,7.85,630,AA2139-T8,57.2,2.81,73.1,156.0,414.0,0.33,462.0,9.0,0.087,0,819
CAL50APM2,AP,10.8839,25.9,7.85,630,AA2139-T8,64.1,2.81,73.1,156.0,414.0,0.33,462.0,9.0,0.087,0,873
CAL30APM2 (core),AP,6.2484,5.3,7.85,570,AA6082-T6,20.0,2.7,70.0,90.0,260.0,0.33,290.0,10.0,0.07,0,514
CAL30APM2 (core),AP,6.2484,5.3,7.85,570,AA6082-T6,20.0,2.7,70.0,90.0,260.0,0.33,290.0,10.0,0.07,15,535
CAL30APM2 (core),AP,6.2484,5.3,7.85,570,AA6082-T6,20.0,2.7,70.0,90.0,260.0,0.33,290.0,10.0,0.07,30,597
CAL30APM2 (core),AP,6.2484,5.3,7.85,570,AA6082-T6,20.0,2.7,70.0,90.0,260.0,0.33,290.0,10.0,0.07,45,723
CAL50FSP,frag,12.6,13.4,7.85,260,AA7056-T761,22.7,2.87,71.7,179.0,531.0,0.33,569.0,11.5,0.0374,0,845
20MMFSP,frag,19.9,53.78,7.85,260,AA7056-T761,22.7,2.87,71.7,179.0,531.0,0.33,569.0,11.5,0.0374,0,360
20MMFSP,frag,19.9,53.78,7.85,260,AA7056-T761,28.0,2.87,71.7,179.0,531.0,0.33,569.0,11.5,0.0374,0,521
20MMFSP,frag,19.9,53.78,7.85,260,AA7056-T761,36.8,2.87,71.7,174.0,531.0,0.33,569.0,11.5,0.0374,0,870
20MMFSP,frag,19.9,53.78,7.85,260,AA7056-T761,37.8,2.87,71.7,179.0,531.0,0.33,569.0,11.5,0.0374,0,880
20MMFSP,frag,19.9,53.78,7.85,260,AA7056-T761,40.6,2.87,71.7,170.0,531.0,0.33,569.0,11.5,0.0374,0,986
145MMBS41,AP,10.922,37.9,14.85,730,AA7056-T761,65.2,2.87,71.7,174.0,531.0,0.33,569.0,11.5,0.0374,0,846
145MMBS41,AP,10.922,37.9,14.85,730,AA7056-T761,65.4,2.87,71.7,179.0,531.0,0.33,569.0,11.5,0.0374,0,860
145MMBS41,AP,10.922,37.9,14.85,730,AA7056-T761,77.6,2.87,71.7,183.0,531.0,0.33,569.0,11.5,0.0374,0,934
CAL30APM2,AP,6.2484,5.3,7.85,570,AA7056-T761,22.7,2.87,71.7,179.0,531.0,0.33,569.0,11.5,0.0374,0,677
CAL30APM2,AP,6.2484,5.3,7.85,570,AA7056-T761,28.0,2.87,71.7,179.0,531.0,0.33,569.0,11.5,0.0374,0,764
CAL30APM2,AP,6.2484,5.3,7.85,570,AA7056-T761,36.8,2.87,71.7,174.0,531.0,0.33,569.0,11.5,0.0374,0,893
CAL30APM2,AP,6.2484,5.3,7.85,570,AA7056-T761,37.8,2.87,71.7,179.0,531.0,0.33,569.0,11.5,0.0374,0,906
CAL30APM2,AP,6.2484,5.3,7.85,570,AA7056-T761,40.6,2.87,71.7,170.0,531.0,0.33,569.0,11.5,0.0374,0,939
CAL50APM2,AP,10.8839,25.9,7.85,630,AA7056-T761,37.8,2.87,71.7,179.0,531.0,0.33,569.0,11.5,0.0374,0,651
CAL50APM2,AP,10.8839,25.9,7.85,630,AA7056-T761,40.6,2.87,71.7,170.0,531.0,0.33,569.0,11.5,0.0374,0,692
CAL50APM2,AP,10.8839,25.9,7.85,630,AA7056-T761,49.3,2.87,71.7,170.0,531.0,0.33,569.0,11.5,0.0374,0,776
CAL50APM2,AP,10.8839,25.9,7.85,630,AA7056-T761,65.2,2.87,71.7,174.0,531.0,0.33,569.0,11.5,0.0374,0,916
CAL50APM2,AP,10.8839,25.9,7.85,630,AA7056-T761,65.4,2.87,71.7,179.0,531.0,0.33,569.0,11.5,0.0374,0,928
CAL50APM2,AP,10.8839,25.9,7.85,630,AA7056-T761,36.8,2.87,71.7,174.0,531.0,0.33,569.0,11.5,0.0374,0,656
CAL30APM2,AP,6.2484,5.3,7.85,570,AA7056-T751,26.0,2.87,71.7,156.0,386.0,0.33,496.0,15.0,0.0589,0,691
CAL30APM2,AP,6.2484,5.3,7.85,570,AA7056-T751,22.9,2.87,71.7,159.0,386.0,0.33,496.0,15.0,0.0589,0,629
CAL30APM2,AP,6.2484,5.3,7.85,570,AA7056-T751,41.6,2.87,71.7,156.0,386.0,0.33,496.0,15.0,0.0589,0,922
CAL30APM2,AP,6.2484,5.3,7.85,570,AA7056-T751,36.8,2.87,71.7,166.0,386.0,0.33,496.0,15.0,0.0589,0,853
CAL30APM2,AP,6.2484,5.3,7.85,570,AA7056-T721,22.7,2.87,71.7,153.0,386.0,0.33,496.0,15.0,0.0589,0,659
CAL30APM2,AP,6.2484,5.3,7.85,570,AA7056-T721,36.7,2.87,71.7,143.0,386.0,0.33,496.0,15.0,0.0589,0,839
CAL30APM2,AP,6.2484,5.3,7.85,570,AA7056-T721,41.0,2.87,71.7,143.0,386.0,0.33,496.0,15.0,0.0589,0,893
CAL50APM2,AP,10.8839,25.9,7.85,630,AA7056-T721,36.7,2.87,71.7,143.0,386.0,0.33,496.0,15.0,0.0589,0,625
CAL50APM2,AP,10.8839,25.9,7.85,630,AA7056-T721,36.8,2.87,71.7,166.0,386.0,0.33,496.0,15.0,0.0589,0,636
CAL50APM2,AP,10.8839,25.9,7.85,630,AA7056-T721,41.0,2.87,71.7,143.0,386.0,0.33,496.0,15.0,0.0589,0,660
CAL50APM2,AP,10.8839,25.9,7.85,630,AA7056-T721,41.6,2.87,71.7,156.0,386.0,0.33,496.0,15.0,0.0589,0,676
CAL50APM2,AP,10.8839,25.9,7.85,630,AA7056-T721,50.2,2.87,71.7,153.0,386.0,0.33,496.0,15.0,0.0589,0,754
CAL50APM2,AP,10.8839,25.9,7.85,630,AA7056-T721,62.1,2.87,71.7,156.0,386.0,0.33,496.0,15.0,0.0589,0,851
CAL50APM2,AP,10.8839,25.9,7.85,630,AA7056-T721,63.4,2.87,71.7,156.0,386.0,0.33,496.0,15.0,0.0589,0,867
CAL50APM2,AP,10.8839,25.9,7.85,630,AA7056-T721,65.3,2.87,71.7,146.0,386.0,0.33,496.0,15.0,0.0589,0,878
CAL50APM2,AP,10.8839,25.9,7.85,630,AA7056-T721,65.3,2.87,71.7,153.0,386.0,0.33,496.0,15.0,0.0589,0,856
CAL50APM2,AP,10.8839,25.9,7.85,630,AA7056-T721,74.7,2.87,71.7,153.0,386.0,0.33,496.0,15.0,0.0589,0,945
CAL50APM2,AP,10.8839,25.9,7.85,630,AA7056-T721,76.4,2.87,71.7,149.0,386.0,0.33,496.0,15.0,0.0589,0,951
CAL50FSP,frag,12.6,13.4,7.85,260,AA7056-T721,22.7,2.87,71.7,153.0,386.0,0.33,496.0,15.0,0.0589,0,957
CAL50FSP,frag,12.6,13.4,7.85,260,AA7056-T751,22.9,2.87,71.7,159.0,386.0,0.33,496.0,15.0,0.0589,0,799
CAL50FSP,frag,12.6,13.4,7.85,260,AA7056-T751,26.0,2.87,71.7,156.0,386.0,0.33,496.0,15.0,0.0589,0,1099
20MMFSP,frag,19.9,53.78,7.85,260,AA7056-T721,22.7,2.87,71.7,153.0,386.0,0.33,496.0,15.0,0.0589,0,405
20MMFSP,frag,19.9,53.78,7.85,260,AA7056-T751,22.9,2.87,71.7,159.0,386.0,0.33,496.0,15.0,0.0589,0,394
20MMFSP,frag,19.9,53.78,7.85,260,AA7056-T751,26.0,2.87,71.7,156.0,386.0,0.33,496.0,15.0,0.0589,0,456
20MMFSP,frag,19.9,53.78,7.85,260,AA7056-T721,36.7,2.87,71.7,143.0,386.0,0.33,496.0,15.0,0.0589,0,874
20MMFSP,frag,19.9,53.78,7.85,260,AA7056-T751,36.8,2.87,71.7,166.0,386.0,0.33,496.0,15.0,0.0589,0,756
20MMFSP,frag,19.9,53.78,7.85,260,AA7056-T721,41.0,2.87,71.7,143.0,386.0,0.33,496.0,15.0,0.0589,0,1029
20MMFSP,frag,19.9,53.78,7.85,260,AA7056-T751,41.6,2.87,71.7,156.0,386.0,0.33,496.0,15.0,0.0589,0,1012
145MMBS41,AP,10.922,37.9,14.85,730,AA7056-T751,62.1,2.87,71.7,156.0,386.0,0.33,496.0,15.0,0.0589,0,800
145MMBS41,AP,10.922,37.9,14.85,730,AA7056-T751,63.4,2.87,71.7,156.0,386.0,0.33,496.0,15.0,0.0589,0,819
145MMBS41,AP,10.922,37.9,14.85,730,AA7056-T721,65.3,2.87,71.7,146.0,386.0,0.33,496.0,15.0,0.0589,0,808
145MMBS41,AP,10.922,37.9,14.85,730,AA7056-T721,65.3,2.87,71.7,153.0,386.0,0.33,496.0,15.0,0.0589,0,817
145MMBS41,AP,10.922,37.9,14.85,730,AA7056-T751,74.7,2.87,71.7,153.0,386.0,0.33,496.0,15.0,0.0589,0,874
145MMBS41,AP,10.922,37.9,14.85,730,AA7056-T751,76.4,2.87,71.7,149.0,386.0,0.33,496.0,15.0,0.0589,0,894
CAL50FSP,frag,12.6,13.4,7.85,260,AA7085-T711,18.6,2.85,69.6,179.0,513.0,0.33,552.0,11.0,0.0579,0,631
CAL50FSP,frag,12.6,13.4,7.85,260,AA7085-T711,25.4,2.85,69.6,170.0,513.0,0.33,552.0,11.0,0.0579,0,1026
CAL50FSP,frag,12.6,13.4,7.85,260,AA7085-T711,25.4,2.85,69.6,170.0,513.0,0.33,552.0,11.0,0.0579,0,1061
20MMFSP,frag,19.9,53.78,7.85,260,AA7085-T711,25.4,2.85,69.6,170.0,513.0,0.33,552.0,11.0,0.0579,0,461
20MMFSP,frag,19.9,53.78,7.85,260,AA7085-T711,25.4,2.85,69.6,170.0,513.0,0.33,552.0,11.0,0.0579,0,448
20MMFSP,frag,19.9,53.78,7.85,260,AA7085-T711,38.0,2.85,69.6,179.0,513.0,0.33,552.0,11.0,0.0579,0,835
145MMBS41,AP,10.922,37.9,14.85,730,AA7085-T711,63.4,2.85,69.6,174.0,513.0,0.33,552.0,11.0,0.0579,0,838
145MMBS41,AP,10.922,37.9,14.85,730,AA7085-T711,74.0,2.85,69.6,170.0,513.0,0.33,552.0,11.0,0.0579,0,937
CAL30APM2,AP,6.2484,5.3,7.85,570,AA7085-T711,12.6,2.85,69.6,183.0,513.0,0.33,552.0,11.0,0.0579,30,511
CAL30APM2,AP,6.2484,5.3,7.85,570,AA7085-T711,18.6,2.85,69.6,179.0,513.0,0.33,552.0,11.0,0.0579,0,598
CAL30APM2,AP,6.2484,5.3,7.85,570,AA7085-T711,18.6,2.85,69.6,179.0,513.0,0.33,552.0,11.0,0.0579,30,668
CAL30APM2,AP,6.2484,5.3,7.85,570,AA7085-T711,25.4,2.85,69.6,170.0,513.0,0.33,552.0,11.0,0.0579,0,722
CAL30APM2,AP,6.2484,5.3,7.85,570,AA7085-T711,38.0,2.85,69.6,179.0,513.0,0.33,552.0,11.0,0.0579,0,908
CAL50APM2,AP,10.8839,25.9,7.85,630,AA7085-T711,38.0,2.85,69.6,179.0,513.0,0.33,552.0,11.0,0.0579,0,665
CAL50APM2,AP,10.8839,25.9,7.85,630,AA7085-T711,56.5,2.85,69.6,166.0,513.0,0.33,552.0,11.0,0.0579,0,853
CAL50APM2,AP,10.8839,25.9,7.85,630,AA7085-T711,63.4,2.85,69.6,174.0,513.0,0.33,552.0,11.0,0.0579,0,907
CAL50FSP,frag,12.6,13.4,7.85,260,AA7085-T721,18.5,2.85,69.6,153.0,420.0,0.33,469.0,12.0,0.0539,0,573
CAL50FSP,frag,12.6,13.4,7.85,260,AA7085-T721,25.4,2.85,69.6,143.0,420.0,0.33,469.0,12.0,0.0539,0,982
CAL50FSP,frag,12.6,13.4,7.85,260,AA7085-T721,25.5,2.85,69.6,149.0,420.0,0.33,469.0,12.0,0.0539,0,957
20MMFSP,frag,19.9,53.78,7.85,260,AA7085-T721,25.4,2.85,69.6,143.0,420.0,0.33,469.0,12.0,0.0539,0,457
20MMFSP,frag,19.9,53.78,7.85,260,AA7085-T721,25.5,2.85,69.6,149.0,420.0,0.33,469.0,12.0,0.0539,0,430
20MMFSP,frag,19.9,53.78,7.85,260,AA7085-T721,38.0,2.85,69.6,143.0,420.0,0.33,469.0,12.0,0.0539,0,806
CAL30APM2,AP,6.2484,5.3,7.85,570,AA7085-T721,12.6,2.85,69.6,149.0,420.0,0.33,469.0,12.0,0.0539,30,481
CAL30APM2,AP,6.2484,5.3,7.85,570,AA7085-T721,18.5,2.85,69.6,153.0,420.0,0.33,469.0,12.0,0.0539,0,567
CAL30APM2,AP,6.2484,5.3,7.85,570,AA7085-T721,18.5,2.85,69.6,153.0,420.0,0.33,469.0,12.0,0.0539,30,614
CAL30APM2,AP,6.2484,5.3,7.85,570,AA7085-T721,25.5,2.85,69.6,149.0,420.0,0.33,469.0,12.0,0.0539,0,664
CAL30APM2,AP,6.2484,5.3,7.85,570,AA7085-T721,38.0,2.85,69.6,143.0,420.0,0.33,469.0,12.0,0.0539,0,842
CAL50APM2,AP,10.8839,25.9,7.85,630,AA7085-T721,38.0,2.85,69.6,143.0,420.0,0.33,469.0,12.0,0.0539,0,635
CAL50APM2,AP,10.8839,25.9,7.85,630,AA7085-T721,56.3,2.85,69.6,146.0,420.0,0.33,469.0,12.0,0.0539,0,792
CAL50APM2,AP,10.8839,25.9,7.85,630,AA7085-T721,63.6,2.85,69.6,146.0,420.0,0.33,469.0,12.0,0.0539,0,847
CAL30APM2,AP,6.2484,5.3,7.85,570,AA7085-T711,12.5,2.85,69.6,174.0,513.0,0.33,552.0,11.0,0.0579,30,511
CAL30APM2,AP,6.2484,5.3,7.85,570,AA7085-T711,18.5,2.85,69.6,174.0,513.0,0.33,552.0,11.0,0.0579,30,652
CAL30APM2,AP,6.2484,5.3,7.85,570,AA7085-T721,18.4,2.85,69.6,147.0,420.0,0.33,469.0,12.0,0.0539,30,608
CAL30APM2,AP,6.2484,5.3,7.85,570,AA7085-T711,18.5,2.85,69.6,174.0,513.0,0.33,552.0,11.0,0.0579,0,598
CAL30APM2,AP,6.2484,5.3,7.85,570,AA7085-T711,40.5,2.85,69.6,174.0,513.0,0.33,552.0,11.0,0.0579,0,938
CAL30APM2,AP,6.2484,5.3,7.85,570,AA7085-T721,18.3,2.85,69.6,147.0,420.0,0.33,469.0,12.0,0.0539,0,563
CAL30APM2,AP,6.2484,5.3,7.85,570,AA7085-T721,25.5,2.85,69.6,147.0,420.0,0.33,469.0,12.0,0.0539,0,671
CAL30APM2,AP,6.2484,5.3,7.85,570,AA7085-T721,40.5,2.85,69.6,147.0,420.0,0.33,469.0,12.0,0.0539,0,872
CAL50APM2,AP,10.8839,25.9,7.85,630,AA7085-T711,50.1,2.85,69.6,174.0,513.0,0.33,552.0,11.0,0.0579,0,782
CAL50APM2,AP,10.8839,25.9,7.85,630,AA7085-T711,52.8,2.85,69.6,174.0,513.0,0.33,552.0,11.0,0.0579,0,809
CAL50APM2,AP,10.8839,25.9,7.85,630,AA7085-T711,56.3,2.85,69.6,174.0,513.0,0.33,552.0,11.0,0.0579,0,843
CAL50APM2,AP,10.8839,25.9,7.85,630,AA7085-T721,50.4,2.85,69.6,147.0,420.0,0.33,469.0,12.0,0.0539,0,738
CAL50APM2,AP,10.8839,25.9,7.85,630,AA7085-T721,50.8,2.85,69.6,147.0,420.0,0.33,469.0,12.0,0.0539,0,737
CAL50APM2,AP,10.8839,25.9,7.85,630,AA7085-T721,50.9,2.85,69.6,147.0,420.0,0.33,469.0,12.0,0.0539,0,732
CAL50APM2,AP,10.8839,25.9,7.85,630,AA7085-T721,51.1,2.85,69.6,147.0,420.0,0.33,469.0,12.0,0.0539,0,734
CAL50APM2,AP,10.8839,25.9,7.85,630,AA7085-T721,51.2,2.85,69.6,147.0,420.0,0.33,469.0,12.0,0.0539,0,734
CAL50APM2,AP,10.8839,25.9,7.85,630,AA7085-T721,51.4,2.85,69.6,147.0,420.0,0.33,469.0,12.0,0.0539,0,735
CAL50APM2,AP,10.8839,25.9,7.85,630,AA7085-T721,52.8,2.85,69.6,147.0,420.0,0.33,469.0,12.0,0.0539,0,753
CAL50APM2,AP,10.8839,25.9,7.85,630,AA7085-T721,56.3,2.85,69.6,147.0,420.0,0.33,469.0,12.0,0.0539,0,783
CAL50APM2,AP,10.8839,25.9,7.85,630,AA7085-T721,75.3,2.85,69.6,147.0,420.0,0.33,469.0,12.0,0.0539,0,938
CAL50APM2,AP,10.8839,25.9,7.85,630,AA7085-T721,77.5,2.85,69.6,147.0,420.0,0.33,469.0,12.0,0.0539,0,962
CAL50FSP,frag,12.6,13.4,7.85,260,AA7085-T711,18.5,2.85,69.6,174.0,513.0,0.33,552.0,11.0,0.0579,0,568
CAL50FSP,frag,12.6,13.4,7.85,260,AA7085-T721,18.4,2.85,69.6,147.0,420.0,0.33,469.0,12.0,0.0539,0,589
CAL50FSP,frag,12.6,13.4,7.85,260,AA7085-T721,25.3,2.85,69.6,147.0,420.0,0.33,469.0,12.0,0.0539,0,960
20MMFSP,frag,19.9,53.78,7.85,260,AA7085-T721,25.4,2.85,69.6,147.0,420.0,0.33,469.0,12.0,0.0539,0,418
CAL50FSP,frag,12.6,13.4,7.85,260,AA2060-T8,21.6,2.72,69.0,159.0,402.0,0.33,538.0,12.0,0.1116,0,766
CAL50FSP,frag,12.6,13.4,7.85,260,AA2060-T8,22.8,2.72,69.0,156.0,402.0,0.33,538.0,12.0,0.1116,0,903
CAL50FSP,frag,12.6,13.4,7.85,260,AA2060-T8,22.9,2.72,69.0,156.0,402.0,0.33,538.0,12.0,0.1116,0,914
CAL50FSP,frag,12.6,13.4,7.85,260,AA2060-T8,24.4,2.72,69.0,159.0,402.0,0.33,538.0,12.0,0.1116,0,987
20MMFSP,frag,19.9,53.78,7.85,260,AA2060-T8,22.9,2.72,69.0,159.0,402.0,0.33,538.0,12.0,0.1116,0,427
20MMFSP,frag,19.9,53.78,7.85,260,AA2060-T8,23.0,2.72,69.0,159.0,402.0,0.33,538.0,12.0,0.1116,0,396
20MMFSP,frag,19.9,53.78,7.85,260,AA2060-T8,24.2,2.72,69.0,163.0,402.0,0.33,538.0,12.0,0.1116,0,447
20MMFSP,frag,19.9,53.78,7.85,260,AA2060-T8,30.0,2.72,69.0,159.0,402.0,0.33,538.0,12.0,0.1116,0,599
20MMFSP,frag,19.9,53.78,7.85,260,AA2060-T8,36.6,2.72,69.0,163.0,402.0,0.33,538.0,12.0,0.1116,0,865
20MMFSP,frag,19.9,53.78,7.85,260,AA2060-T8,37.0,2.72,69.0,156.0,402.0,0.33,538.0,12.0,0.1116,0,881
20MMFSP,frag,19.9,53.78,7.85,260,AA2060-T8,38.1,2.72,69.0,170.0,402.0,0.33,538.0,12.0,0.1116,0,909
20MMFSP,frag,19.9,53.78,7.85,260,AA2060-T8,38.4,2.72,69.0,163.0,402.0,0.33,538.0,12.0,0.1116,0,923
20MMFSP,frag,19.9,53.78,7.85,260,AA2060-T8,49.5,2.72,69.0,156.0,402.0,0.33,538.0,12.0,0.1116,0,1213
20MMFSP,frag,19.9,53.78,7.85,260,AA2060-T8,49.5,2.72,69.0,156.0,402.0,0.33,538.0,12.0,0.1116,0,1234
CAL30APM2,AP,6.2484,5.3,7.85,570,AA2060-T8,16.0,2.72,69.0,159.0,402.0,0.33,538.0,12.0,0.1116,30,586
CAL30APM2,AP,6.2484,5.3,7.85,570,AA2060-T8,17.2,2.72,69.0,166.0,402.0,0.33,538.0,12.0,0.1116,30,628
CAL30APM2,AP,6.2484,5.3,7.85,570,AA2060-T8,21.6,2.72,69.0,159.0,402.0,0.33,538.0,12.0,0.1116,0,642
CAL30APM2,AP,6.2484,5.3,7.85,570,AA2060-T8,21.6,2.72,69.0,159.0,402.0,0.33,538.0,12.0,0.1116,30,707
CAL30APM2,AP,6.2484,5.3,7.85,570,AA2060-T8,22.8,2.72,69.0,156.0,402.0,0.33,538.0,12.0,0.1116,0,667
CAL30APM2,AP,6.2484,5.3,7.85,570,AA2060-T8,22.9,2.72,69.0,156.0,402.0,0.33,538.0,12.0,0.1116,0,659
CAL30APM2,AP,6.2484,5.3,7.85,570,AA2060-T8,24.4,2.72,69.0,159.0,402.0,0.33,538.0,12.0,0.1116,0,684
CAL30APM2,AP,6.2484,5.3,7.85,570,AA2060-T8,30.2,2.72,69.0,159.0,402.0,0.33,538.0,12.0,0.1116,0,779
CAL30APM2,AP,6.2484,5.3,7.85,570,AA2060-T8,36.6,2.72,69.0,169.0,402.0,0.33,538.0,12.0,0.1116,0,879
CAL30APM2,AP,6.2484,5.3,7.85,570,AA2060-T8,36.9,2.72,69.0,166.0,402.0,0.33,538.0,12.0,0.1116,0,889
CAL30APM2,AP,6.2484,5.3,7.85,570,AA2060-T8,38.1,2.72,69.0,159.0,402.0,0.33,538.0,12.0,0.1116,0,898
CAL30APM2,AP,6.2484,5.3,7.85,570,AA2060-T8,38.6,2.72,69.0,170.0,402.0,0.33,538.0,12.0,0.1116,0,906
CAL50APM2,AP,10.8839,25.9,7.85,630,AA2060-T8,36.6,2.72,69.0,163.0,402.0,0.33,538.0,12.0,0.1116,0,648
CAL50APM2,AP,10.8839,25.9,7.85,630,AA2060-T8,36.9,2.72,69.0,166.0,402.0,0.33,538.0,12.0,0.1116,0,650
CAL50APM2,AP,10.8839,25.9,7.85,630,AA2060-T8,38.1,2.72,69.0,159.0,402.0,0.33,538.0,12.0,0.1116,0,652
CAL50APM2,AP,10.8839,25.9,7.85,630,AA2060-T8,38.6,2.72,69.0,170.0,402.0,0.33,538.0,12.0,0.1116,0,660
CAL50APM2,AP,10.8839,25.9,7.85,630,AA2060-T8,49.5,2.72,69.0,163.0,402.0,0.33,538.0,12.0,0.1116,0,765
CAL50APM2,AP,10.8839,25.9,7.85,630,AA2060-T8,49.7,2.72,69.0,166.0,402.0,0.33,538.0,12.0,0.1116,0,772
CAL50APM2,AP,10.8839,25.9,7.85,630,AA2060-T8,49.7,2.72,69.0,170.0,402.0,0.33,538.0,12.0,0.1116,0,767
CAL50APM2,AP,10.8839,25.9,7.85,630,AA2060-T8,55.0,2.72,69.0,166.0,402.0,0.33,538.0,12.0,0.1116,0,806
CAL50APM2,AP,10.8839,25.9,7.85,630,AA2060-T8,61.7,2.72,69.0,166.0,402.0,0.33,538.0,12.0,0.1116,0,868
CAL50APM2,AP,10.8839,25.9,7.85,630,AA2060-T8,62.1,2.72,69.0,166.0,402.0,0.33,538.0,12.0,0.1116,0,873
CAL50FSP,frag,12.6,13.4,7.85,260,AA2060-T8,16.1,2.72,69.0,160.0,402.0,0.33,538.0,12.0,0.1116,0,502
CAL50FSP,frag,12.6,13.4,7.85,260,AA2060-T8,17.4,2.72,69.0,160.0,402.0,0.33,538.0,12.0,0.1116,0,531
CAL50FSP,frag,12.6,13.4,7.85,260,AA2060-T8,20.9,2.72,69.0,160.0,402.0,0.33,538.0,12.0,0.1116,0,793
CAL50FSP,frag,12.6,13.4,7.85,260,AA2060-T8,22.9,2.72,69.0,160.0,402.0,0.33,538.0,12.0,0.1116,0,868
CAL50FSP,frag,12.6,13.4,7.85,260,AA2060-T8,23.1,2.72,69.0,160.0,402.0,0.33,538.0,12.0,0.1116,0,936
CAL50FSP,frag,12.6,13.4,7.85,260,AA2060-T8,30.2,2.72,69.0,160.0,402.0,0.33,538.0,12.0,0.1116,0,1259
20MMFSP,frag,19.9,53.78,7.85,260,AA2060-T8,22.9,2.72,69.0,160.0,402.0,0.33,538.0,12.0,0.1116,0,384
20MMFSP,frag,19.9,53.78,7.85,260,AA2060-T8,23.1,2.72,69.0,160.0,402.0,0.33,538.0,12.0,0.1116,0,406
20MMFSP,frag,19.9,53.78,7.85,260,AA2060-T8,30.2,2.72,69.0,160.0,402.0,0.33,538.0,12.0,0.1116,0,613
20MMFSP,frag,19.9,53.78,7.85,260,AA2060-T8,37.0,2.72,69.0,160.0,402.0,0.33,538.0,12.0,0.1116,0,848
20MMFSP,frag,19.9,53.78,7.85,260,AA2060-T8,49.8,2.72,69.0,160.0,402.0,0.33,538.0,12.0,0.1116,0,1203
20MMFSP,frag,19.9,53.78,7.85,260,AA2060-T8,49.9,2.72,69.0,160.0,402.0,0.33,538.0,12.0,0.1116,0,1237
20MMFSP,frag,19.9,53.78,7.85,260,AA2060-T8,54.8,2.72,69.0,160.0,402.0,0.33,538.0,12.0,0.1116,0,1356
CAL30APM2,AP,6.2484,5.3,7.85,570,AA2060-T8,16.1,2.72,69.0,160.0,402.0,0.33,538.0,12.0,0.1116,30,590
CAL30APM2,AP,6.2484,5.3,7.85,570,AA2060-T8,17.4,2.72,69.0,160.0,402.0,0.33,538.0,12.0,0.1116,30,607
CAL30APM2,AP,6.2484,5.3,7.85,570,AA2060-T8,20.9,2.72,69.0,160.0,402.0,0.33,538.0,12.0,0.1116,0,636
CAL30APM2,AP,6.2484,5.3,7.85,570,AA2060-T8,22.9,2.72,69.0,160.0,402.0,0.33,538.0,12.0,0.1116,0,662
CAL30APM2,AP,6.2484,5.3,7.85,570,AA2060-T8,23.1,2.72,69.0,160.0,402.0,0.33,538.0,12.0,0.1116,0,671
CAL30APM2,AP,6.2484,5.3,7.85,570,AA2060-T8,30.2,2.72,69.0,160.0,402.0,0.33,538.0,12.0,0.1116,0,782
CAL30APM2,AP,6.2484,5.3,7.85,570,AA2060-T8,37.0,2.72,69.0,160.0,402.0,0.33,538.0,12.0,0.1116,0,887
CAL50APM2,AP,10.8839,25.9,7.85,630,AA2060-T8,37.0,2.72,69.0,160.0,402.0,0.33,538.0,12.0,0.1116,0,643
CAL50APM2,AP,10.8839,25.9,7.85,630,AA2060-T8,49.8,2.72,69.0,160.0,402.0,0.33,538.0,12.0,0.1116,0,764
CAL50APM2,AP,10.8839,25.9,7.85,630,AA2060-T8,49.9,2.72,69.0,160.0,402.0,0.33,538.0,12.0,0.1116,0,766
CAL50APM2,AP,10.8839,25.9,7.85,630,AA2060-T8,54.8,2.72,69.0,160.0,402.0,0.33,538.0,12.0,0.1116,0,820
CAL50APM2,AP,10.8839,25.9,7.85,630,AA2060-T8,62.2,2.72,69.0,160.0,402.0,0.33,538.0,12.0,0.1116,0,874
CAL50APM2,AP,10.8839,25.9,7.85,630,AA2060-T8,63.0,2.72,69.0,160.0,402.0,0.33,538.0,12.0,0.1116,0,872
CAL50FSP,frag,12.6,13.4,7.85,260,AA6055-T651,19.1,2.72,67.6,126.0,344.0,0.33,358.5,6.0,0.0563,0,575
CAL50FSP,frag,12.6,13.4,7.85,260,AA6055-T651,19.1,2.72,67.6,126.0,344.0,0.33,358.5,6.0,0.0563,0,588
CAL50FSP,frag,12.6,13.4,7.85,260,AA6055-T651,25.2,2.72,67.6,116.0,344.0,0.33,358.5,6.0,0.0563,0,926
CAL50FSP,frag,12.6,13.4,7.85,260,AA6055-T651,25.7,2.72,67.6,118.0,344.0,0.33,358.5,6.0,0.0563,0,949
CAL50FSP,frag,12.6,13.4,7.85,260,AA6055-T651,25.3,2.72,67.6,124.0,344.0,0.33,358.5,6.0,0.0563,0,918
20MMFSP,frag,19.9,53.78,7.85,260,AA6055-T651,25.2,2.72,67.6,116.0,344.0,0.33,358.5,6.0,0.0563,0,442
20MMFSP,frag,19.9,53.78,7.85,260,AA6055-T651,25.5,2.72,67.6,114.0,344.0,0.33,358.5,6.0,0.0563,0,418
20MMFSP,frag,19.9,53.78,7.85,260,AA6055-T651,25.4,2.72,67.6,121.0,344.0,0.33,358.5,6.0,0.0563,0,422
20MMFSP,frag,19.9,53.78,7.85,260,AA6055-T651,37.9,2.72,67.6,112.0,344.0,0.33,358.5,6.0,0.0563,0,811
20MMFSP,frag,19.9,53.78,7.85,260,AA6055-T651,38.0,2.72,67.6,121.0,344.0,0.33,358.5,6.0,0.0563,0,817
20MMFSP,frag,19.9,53.78,7.85,260,AA6055-T651,37.9,2.72,67.6,112.0,344.0,0.33,358.5,6.0,0.0563,0,782
20MMFSP,frag,19.9,53.78,7.85,260,AA6055-T651,38.1,2.72,67.6,112.0,344.0,0.33,358.5,6.0,0.0563,0,741
20MMFSP,frag,19.9,53.78,7.85,260,AA6055-T651,50.7,2.72,67.6,101.0,344.0,0.33,358.5,6.0,0.0563,0,1215
20MMFSP,frag,19.9,53.78,7.85,260,AA6055-T651,50.4,2.72,67.6,107.0,344.0,0.33,358.5,6.0,0.0563,0,1199
20MMFSP,frag,19.9,53.78,7.85,260,AA6055-T651,50.8,2.72,67.6,107.0,344.0,0.33,358.5,6.0,0.0563,0,1202
20MMFSP,frag,19.9,53.78,7.85,260,AA6055-T651,50.9,2.72,67.6,107.0,344.0,0.33,358.5,6.0,0.0563,0,1169
145MMBS41,AP,10.922,37.9,14.85,730,AA6055-T651,74.1,2.72,67.6,124.0,344.0,0.33,358.5,6.0,0.0563,0,839
CAL30APM2,AP,6.2484,5.3,7.85,570,AA6055-T651,12.9,2.72,67.6,134.0,344.0,0.33,358.5,6.0,0.0563,30,482
CAL30APM2,AP,6.2484,5.3,7.85,570,AA6055-T651,12.9,2.72,67.6,134.0,344.0,0.33,358.5,6.0,0.0563,30,479
CAL30APM2,AP,6.2484,5.3,7.85,570,AA6055-T651,13.0,2.72,67.6,137.0,344.0,0.33,358.5,6.0,0.0563,30,479
CAL30APM2,AP,6.2484,5.3,7.85,570,AA6055-T651,13.0,2.72,67.6,137.0,344.0,0.33,358.5,6.0,0.0563,30,474
CAL30APM2,AP,6.2484,5.3,7.85,570,AA6055-T651,19.0,2.72,67.6,128.0,344.0,0.33,358.5,6.0,0.0563,30,610
CAL30APM2,AP,6.2484,5.3,7.85,570,AA6055-T651,19.1,2.72,67.6,126.0,344.0,0.33,358.5,6.0,0.0563,30,609
CAL30APM2,AP,6.2484,5.3,7.85,570,AA6055-T651,19.1,2.72,67.6,126.0,344.0,0.33,358.5,6.0,0.0563,30,614
CAL30APM2,AP,6.2484,5.3,7.85,570,AA6055-T651,19.0,2.72,67.6,128.0,344.0,0.33,358.5,6.0,0.0563,0,539
CAL30APM2,AP,6.2484,5.3,7.85,570,AA6055-T651,19.1,2.72,67.6,126.0,344.0,0.33,358.5,6.0,0.0563,0,537
CAL30APM2,AP,6.2484,5.3,7.85,570,AA6055-T651,19.1,2.72,67.6,126.0,344.0,0.33,358.5,6.0,0.0563,0,531
CAL30APM2,AP,6.2484,5.3,7.85,570,AA6055-T651,25.2,2.72,67.6,118.0,344.0,0.33,358.5,6.0,0.0563,0,618
CAL30APM2,AP,6.2484,5.3,7.85,570,AA6055-T651,25.2,2.72,67.6,118.0,344.0,0.33,358.5,6.0,0.0563,0,620
CAL30APM2,AP,6.2484,5.3,7.85,570,AA6055-T651,25.7,2.72,67.6,124.0,344.0,0.33,358.5,6.0,0.0563,0,634
CAL30APM2,AP,6.2484,5.3,7.85,570,AA6055-T651,25.4,2.72,67.6,124.0,344.0,0.33,358.5,6.0,0.0563,0,630
CAL30APM2,AP,6.2484,5.3,7.85,570,AA6055-T651,38.0,2.72,67.6,112.0,344.0,0.33,358.5,6.0,0.0563,0,798
CAL30APM2,AP,6.2484,5.3,7.85,570,AA6055-T651,38.0,2.72,67.6,112.0,344.0,0.33,358.5,6.0,0.0563,0,800
CAL30APM2,AP,6.2484,5.3,7.85,570,AA6055-T651,38.0,2.72,67.6,121.0,344.0,0.33,358.5,6.0,0.0563,0,788
CAL30APM2,AP,6.2484,5.3,7.85,570,AA6055-T651,38.0,2.72,67.6,118.0,344.0,0.33,358.5,6.0,0.0563,0,803
CAL30APM2,AP,6.2484,5.3,7.85,570,AA6055-T651,38.1,2.72,67.6,121.0,344.0,0.33,358.5,6.0,0.0563,0,809
CAL30APM2,AP,6.2484,5.3,7.85,570,AA6055-T651,38.0,2.72,67.6,109.0,344.0,0.33,358.5,6.0,0.0563,0,808
CAL50APM2,AP,10.8839,25.9,7.85,630,AA6055-T651,37.9,2.72,67.6,112.0,344.0,0.33,358.5,6.0,0.0563,0,585
CAL50APM2,AP,10.8839,25.9,7.85,630,AA6055-T651,37.9,2.72,67.6,112.0,344.0,0.33,358.5,6.0,0.0563,0,584
CAL50APM2,AP,10.8839,25.9,7.85,630,AA6055-T651,38.0,2.72,67.6,121.0,344.0,0.33,358.5,6.0,0.0563,0,584
CAL50APM2,AP,10.8839,25.9,7.85,630,AA6055-T651,38.1,2.72,67.6,107.0,344.0,0.33,358.5,6.0,0.0563,0,600
CAL50APM2,AP,10.8839,25.9,7.85,630,AA6055-T651,38.0,2.72,67.6,109.0,344.0,0.33,358.5,6.0,0.0563,0,603
CAL50APM2,AP,10.8839,25.9,7.85,630,AA6055-T651,50.2,2.72,67.6,101.0,344.0,0.33,358.5,6.0,0.0563,0,687
CAL50APM2,AP,10.8839,25.9,7.85,630,AA6055-T651,45.5,2.72,67.6,112.0,344.0,0.33,358.5,6.0,0.0563,0,686
CAL50APM2,AP,10.8839,25.9,7.85,630,AA6055-T651,50.8,2.72,67.6,107.0,344.0,0.33,358.5,6.0,0.0563,0,704
CAL50APM2,AP,10.8839,25.9,7.85,630,AA6055-T651,50.9,2.72,67.6,107.0,344.0,0.33,358.5,6.0,0.0563,0,697
CAL50APM2,AP,10.8839,25.9,7.85,630,AA6055-T651,50.3,2.72,67.6,116.0,344.0,0.33,358.5,6.0,0.0563,0,694
CAL50APM2,AP,10.8839,25.9,7.85,630,AA6055-T651,63.5,2.72,67.6,112.0,344.0,0.33,358.5,6.0,0.0563,0,797
CAL50APM2,AP,10.8839,25.9,7.85,630,AA6055-T651,63.2,2.72,67.6,112.0,344.0,0.33,358.5,6.0,0.0563,0,814
CAL50APM2,AP,10.8839,25.9,7.85,630,AA6055-T651,74.1,2.72,67.6,124.0,344.0,0.33,358.5,6.0,0.0563,0,906
CAL30APM2,AP,6.2484,5.3,7.85,570,AA6055-T651,19.1,2.72,67.6,117.0,344.0,0.33,358.5,6.0,0.0563,30,592
CAL30APM2,AP,6.2484,5.3,7.85,570,AA6055-T651,19.0,2.72,67.6,117.0,344.0,0.33,358.5,6.0,0.0563,30,576
CAL30APM2,AP,6.2484,5.3,7.85,570,AA6055-T651,19.0,2.72,67.6,117.0,344.0,0.33,358.5,6.0,0.0563,0,543
CAL30APM2,AP,6.2484,5.3,7.85,570,AA6055-T651,19.1,2.72,67.6,117.0,344.0,0.33,358.5,6.0,0.0563,0,532
CAL30APM2,AP,6.2484,5.3,7.85,570,AA6055-T651,25.6,2.72,67.6,117.0,344.0,0.33,358.5,6.0,0.0563,0,616
CAL30APM2,AP,6.2484,5.3,7.85,570,AA6055-T651,25.6,2.72,67.6,117.0,344.0,0.33,358.5,6.0,0.0563,0,603
CAL30APM2,AP,6.2484,5.3,7.85,570,AA6055-T651,25.4,2.72,67.6,117.0,344.0,0.33,358.5,6.0,0.0563,0,637
CAL30APM2,AP,6.2484,5.3,7.85,570,AA6055-T651,25.5,2.72,67.6,117.0,344.0,0.33,358.5,6.0,0.0563,0,628
CAL30APM2,AP,6.2484,5.3,7.85,570,AA6055-T651,25.7,2.72,67.6,117.0,344.0,0.33,358.5,6.0,0.0563,0,622
CAL30APM2,AP,6.2484,5.3,7.85,570,AA6055-T651,31.5,2.72,67.6,117.0,344.0,0.33,358.5,6.0,0.0563,0,694
CAL30APM2,AP,6.2484,5.3,7.85,570,AA6055-T651,31.8,2.72,67.6,117.0,344.0,0.33,358.5,6.0,0.0563,0,717
CAL30APM2,AP,6.2484,5.3,7.85,570,AA6055-T651,37.7,2.72,67.6,117.0,344.0,0.33,358.5,6.0,0.0563,0,785
CAL30APM2,AP,6.2484,5.3,7.85,570,AA6055-T651,37.8,2.72,67.6,117.0,344.0,0.33,358.5,6.0,0.0563,0,802
CAL30APM2,AP,6.2484,5.3,7.85,570,AA6055-T651,37.8,2.72,67.6,117.0,344.0,0.33,358.5,6.0,0.0563,0,796
CAL50APM2,AP,10.8839,25.9,7.85,630,AA6055-T651,19.0,2.72,67.6,117.0,344.0,0.33,358.5,6.0,0.0563,0,420
CAL50APM2,AP,10.8839,25.9,7.85,630,AA6055-T651,19.1,2.72,67.6,117.0,344.0,0.33,358.5,6.0,0.0563,0,418
CAL50APM2,AP,10.8839,25.9,7.85,630,AA6055-T651,49.8,2.72,67.6,117.0,344.0,0.33,358.5,6.0,0.0563,0,681
CAL50APM2,AP,10.8839,25.9,7.85,630,AA6055-T651,50.9,2.72,67.6,117.0,344.0,0.33,358.5,6.0,0.0563,0,697
CAL50APM2,AP,10.8839,25.9,7.85,630,AA6055-T651,51.1,2.72,67.6,117.0,344.0,0.33,358.5,6.0,0.0563,0,699
CAL50APM2,AP,10.8839,25.9,7.85,630,AA6055-T651,56.9,2.72,67.6,117.0,344.0,0.33,358.5,6.0,0.0563,0,738
CAL50APM2,AP,10.8839,25.9,7.85,630,AA6055-T651,63.3,2.72,67.6,117.0,344.0,0.33,358.5,6.0,0.0563,0,785
CAL50APM2,AP,10.8839,25.9,7.85,630,AA6055-T651,63.4,2.72,67.6,117.0,344.0,0.33,358.5,6.0,0.0563,0,798
CAL50APM2,AP,10.8839,25.9,7.85,630,AA6055-T651,76.3,2.72,67.6,117.0,344.0,0.33,358.5,6.0,0.0563,0,902
CAL50FSP,frag,12.6,13.4,7.85,260,AA6055-T651,22.2,2.72,67.6,117.0,344.0,0.33,358.5,6.0,0.0563,0,765
CAL50FSP,frag,12.6,13.4,7.85,260,AA6055-T651,19.2,2.72,67.6,117.0,344.0,0.33,358.5,6.0,0.0563,0,563
CAL50FSP,frag,12.6,13.4,7.85,260,AA6055-T651,19.2,2.72,67.6,117.0,344.0,0.33,358.5,6.0,0.0563,0,573
CAL50FSP,frag,12.6,13.4,7.85,260,AA6055-T651,25.6,2.72,67.6,117.0,344.0,0.33,358.5,6.0,0.0563,0,941
CAL50FSP,frag,12.6,13.4,7.85,260,AA6055-T651,25.0,2.72,67.6,117.0,344.0,0.33,358.5,6.0,0.0563,0,911
CAL50FSP,frag,12.6,13.4,7.85,260,AA6055-T651,25.4,2.72,67.6,117.0,344.0,0.33,358.5,6.0,0.0563,0,917
CAL50FSP,frag,12.6,13.4,7.85,260,AA6055-T651,25.4,2.72,67.6,117.0,344.0,0.33,358.5,6.0,0.0563,0,922
CAL50FSP,frag,12.6,13.4,7.85,260,AA6055-T651,25.5,2.72,67.6,117.0,344.0,0.33,358.5,6.0,0.0563,0,934
CAL50FSP,frag,12.6,13.4,7.85,260,AA6055-T651,25.2,2.72,67.6,117.0,344.0,0.33,358.5,6.0,0.0563,0,904
20MMFSP,frag,19.9,53.78,7.85,260,AA6055-T651,25.6,2.72,67.6,117.0,344.0,0.33,358.5,6.0,0.0563,0,436
20MMFSP,frag,19.9,53.78,7.85,260,AA6055-T651,25.6,2.72,67.6,117.0,344.0,0.33,358.5,6.0,0.0563,0,439
20MMFSP,frag,19.9,53.78,7.85,260,AA6055-T651,25.4,2.72,67.6,117.0,344.0,0.33,358.5,6.0,0.0563,0,426
20MMFSP,frag,19.9,53.78,7.85,260,AA6055-T651,25.8,2.72,67.6,117.0,344.0,0.33,358.5,6.0,0.0563,0,431
20MMFSP,frag,19.9,53.78,7.85,260,AA6055-T651,25.5,2.72,67.6,117.0,344.0,0.33,358.5,6.0,0.0563,0,414
20MMFSP,frag,19.9,53.78,7.85,260,AA6055-T651,25.7,2.72,67.6,117.0,344.0,0.33,358.5,6.0,0.0563,0,407
20MMFSP,frag,19.9,53.78,7.85,260,AA6055-T651,31.5,2.72,67.6,117.0,344.0,0.33,358.5,6.0,0.0563,0,578
20MMFSP,frag,19.9,53.78,7.85,260,AA6055-T651,31.8,2.72,67.6,117.0,344.0,0.33,358.5,6.0,0.0563,0,574
20MMFSP,frag,19.9,53.78,7.85,260,AA6055-T651,37.7,2.72,67.6,117.0,344.0,0.33,358.5,6.0,0.0563,0,799
20MMFSP,frag,19.9,53.78,7.85,260,AA6055-T651,37.8,2.72,67.6,117.0,344.0,0.33,358.5,6.0,0.0563,0,787
20MMFSP,frag,19.9,53.78,7.85,260,AA6055-T651,37.8,2.72,67.6,117.0,344.0,0.33,358.5,6.0,0.0563,0,758
20MMFSP,frag,19.9,53.78,7.85,260,AA6055-T651,50.5,2.72,67.6,117.0,344.0,0.33,358.5,6.0,0.0563,0,1175
CAL30APM2,AP,6.2484,5.3,7.85,570,AA5059-H131,12.8,2.66,70.9,118.0,254.0,0.33,365.0,8.0,0.1359,30,435
CAL30APM2,AP,6.2484,5.3,7.85,570,AA5059-H131,13.3,2.66,70.9,121.0,254.0,0.33,365.0,8.0,0.1359,30,451
CAL30APM2,AP,6.2484,5.3,7.85,570,AA5059-H131,13.4,2.66,70.9,116.0,254.0,0.33,365.0,8.0,0.1359,30,450
CAL30APM2,AP,6.2484,5.3,7.85,570,AA5059-H131,14.9,2.66,70.9,121.0,254.0,0.33,365.0,8.0,0.1359,30,490
CAL30APM2,AP,6.2484,5.3,7.85,570,AA5059-H131,18.8,2.66,70.9,121.0,254.0,0.33,365.0,8.0,0.1359,30,559
CAL30APM2,AP,6.2484,5.3,7.85,570,AA5059-H131,19.8,2.66,70.9,118.0,254.0,0.33,365.0,8.0,0.1359,30,586
CAL30APM2,AP,6.2484,5.3,7.85,570,AA5059-H131,19.9,2.66,70.9,124.0,254.0,0.33,365.0,8.0,0.1359,30,584
CAL30APM2,AP,6.2484,5.3,7.85,570,AA5059-H136,12.4,2.66,70.9,107.0,269.0,0.33,351.0,8.0,0.112,30,421
CAL30APM2,AP,6.2484,5.3,7.85,570,AA5059-H136,19.1,2.66,70.9,112.0,269.0,0.33,351.0,8.0,0.112,30,555
CAL50FSP,frag,12.6,13.4,7.85,260,AA5059-H131,18.8,2.66,70.9,121.0,254.0,0.33,365.0,8.0,0.1359,0,558
CAL50FSP,frag,12.6,13.4,7.85,260,AA5059-H131,19.8,2.66,70.9,118.0,254.0,0.33,365.0,8.0,0.1359,0,631
CAL50FSP,frag,12.6,13.4,7.85,260,AA5059-H131,19.9,2.66,70.9,124.0,254.0,0.33,365.0,8.0,0.1359,0,607
CAL50FSP,frag,12.6,13.4,7.85,260,AA5059-H131,20.1,2.66,70.9,121.0,254.0,0.33,365.0,8.0,0.1359,0,607
CAL50FSP,frag,12.6,13.4,7.85,260,AA5059-H131,20.4,2.66,70.9,126.0,254.0,0.33,365.0,8.0,0.1359,0,648
CAL50FSP,frag,12.6,13.4,7.85,260,AA5059-H131,21.5,2.66,70.9,121.0,254.0,0.33,365.0,8.0,0.1359,0,691
CAL50FSP,frag,12.6,13.4,7.85,260,AA5059-H131,23.6,2.66,70.9,121.0,254.0,0.33,365.0,8.0,0.1359,0,772
CAL50FSP,frag,12.6,13.4,7.85,260,AA5059-H131,25.1,2.66,70.9,121.0,254.0,0.33,365.0,8.0,0.1359,0,856
CAL50FSP,frag,12.6,13.4,7.85,260,AA5059-H131,25.4,2.66,70.9,126.0,254.0,0.33,365.0,8.0,0.1359,0,908
CAL50FSP,frag,12.6,13.4,7.85,260,AA5059-H131,26.3,2.66,70.9,126.0,254.0,0.33,365.0,8.0,0.1359,0,976
CAL50FSP,frag,12.6,13.4,7.85,260,AA5059-H136,19.1,2.66,70.9,112.0,269.0,0.33,351.0,8.0,0.112,0,559
CAL50FSP,frag,12.6,13.4,7.85,260,AA5059-H136,25.6,2.66,70.9,109.0,269.0,0.33,351.0,8.0,0.112,0,868
20MMFSP,frag,19.9,53.78,7.85,260,AA5059-H131,25.1,2.66,70.9,118.0,254.0,0.33,365.0,8.0,0.1359,0,419
20MMFSP,frag,19.9,53.78,7.85,260,AA5059-H131,25.1,2.66,70.9,121.0,254.0,0.33,365.0,8.0,0.1359,0,426
20MMFSP,frag,19.9,53.78,7.85,260,AA5059-H131,25.5,2.66,70.9,116.0,254.0,0.33,365.0,8.0,0.1359,0,456
20MMFSP,frag,19.9,53.78,7.85,260,AA5059-H131,25.4,2.66,70.9,126.0,254.0,0.33,365.0,8.0,0.1359,0,448
20MMFSP,frag,19.9,53.78,7.85,260,AA5059-H131,26.3,2.66,70.9,126.0,254.0,0.33,365.0,8.0,0.1359,0,471
20MMFSP,frag,19.9,53.78,7.85,260,AA5059-H131,30.4,2.66,70.9,116.0,254.0,0.33,365.0,8.0,0.1359,0,579
20MMFSP,frag,19.9,53.78,7.85,260,AA5059-H131,34.6,2.66,70.9,114.0,254.0,0.33,365.0,8.0,0.1359,0,680
20MMFSP,frag,19.9,53.78,7.85,260,AA5059-H131,37.9,2.66,70.9,116.0,254.0,0.33,365.0,8.0,0.1359,0,801
20MMFSP,frag,19.9,53.78,7.85,260,AA5059-H131,38.9,2.66,70.9,121.0,254.0,0.33,365.0,8.0,0.1359,0,849
20MMFSP,frag,19.9,53.78,7.85,260,AA5059-H131,47.8,2.66,70.9,107.0,254.0,0.33,365.0,8.0,0.1359,0,1212
20MMFSP,frag,19.9,53.78,7.85,260,AA5059-H136,25.6,2.66,70.9,109.0,269.0,0.33,351.0,8.0,0.112,0,433
20MMFSP,frag,19.9,53.78,7.85,260,AA5059-H136,38.7,2.66,70.9,107.0,269.0,0.33,351.0,8.0,0.112,0,779
20MMFSP,frag,19.9,53.78,7.85,260,AA5059-H136,50.9,2.66,70.9,105.0,269.0,0.33,351.0,8.0,0.112,0,1242
CAL30APM2,AP,6.2484,5.3,7.85,570,AA5059-H131,25.1,2.66,70.9,118.0,254.0,0.33,365.0,8.0,0.1359,0,588
CAL30APM2,AP,6.2484,5.3,7.85,570,AA5059-H131,25.4,2.66,70.9,126.0,254.0,0.33,365.0,8.0,0.1359,0,590
CAL30APM2,AP,6.2484,5.3,7.85,570,AA5059-H131,26.3,2.66,70.9,126.0,254.0,0.33,365.0,8.0,0.1359,0,610
CAL30APM2,AP,6.2484,5.3,7.85,570,AA5059-H131,30.4,2.66,70.9,116.0,254.0,0.33,365.0,8.0,0.1359,0,661
CAL30APM2,AP,6.2484,5.3,7.85,570,AA5059-H131,34.6,2.66,70.9,114.0,254.0,0.33,365.0,8.0,0.1359,0,704
CAL30APM2,AP,6.2484,5.3,7.85,570,AA5059-H131,37.9,2.66,70.9,116.0,254.0,0.33,365.0,8.0,0.1359,0,763
CAL30APM2,AP,6.2484,5.3,7.85,570,AA5059-H131,38.9,2.66,70.9,121.0,254.0,0.33,365.0,8.0,0.1359,0,773
CAL30APM2,AP,6.2484,5.3,7.85,570,AA5059-H131,47.8,2.66,70.9,107.0,254.0,0.33,365.0,8.0,0.1359,0,859
CAL30APM2,AP,6.2484,5.3,7.85,570,AA5059-H131,51.2,2.66,70.9,126.0,254.0,0.33,365.0,8.0,0.1359,0,906
CAL30APM2,AP,6.2484,5.3,7.85,570,AA5059-H131,51.4,2.66,70.9,121.0,254.0,0.33,365.0,8.0,0.1359,0,912
CAL30APM2,AP,6.2484,5.3,7.85,570,AA5059-H136,25.6,2.66,70.9,109.0,269.0,0.33,351.0,8.0,0.112,0,583
CAL30APM2,AP,6.2484,5.3,7.85,570,AA5059-H136,38.7,2.66,70.9,107.0,269.0,0.33,351.0,8.0,0.112,0,738
CAL30APM2,AP,6.2484,5.3,7.85,570,AA5059-H136,51.0,2.66,70.9,105.0,269.0,0.33,351.0,8.0,0.112,0,873
CAL50APM2,AP,10.8839,25.9,7.85,630,AA5059-H131,47.8,2.66,70.9,107.0,254.0,0.33,365.0,8.0,0.1359,0,661
CAL50APM2,AP,10.8839,25.9,7.85,630,AA5059-H131,51.2,2.66,70.9,126.0,254.0,0.33,365.0,8.0,0.1359,0,680
CAL50APM2,AP,10.8839,25.9,7.85,630,AA5059-H131,51.4,2.66,70.9,121.0,254.0,0.33,365.0,8.0,0.1359,0,670
CAL50APM2,AP,10.8839,25.9,7.85,630,AA5059-H131,61.6,2.66,70.9,121.0,254.0,0.33,365.0,8.0,0.1359,0,756
CAL50APM2,AP,10.8839,25.9,7.85,630,AA5059-H131,64.2,2.66,70.9,114.0,254.0,0.33,365.0,8.0,0.1359,0,753
CAL50APM2,AP,10.8839,25.9,7.85,630,AA5059-H131,64.5,2.66,70.9,114.0,254.0,0.33,365.0,8.0,0.1359,0,769
CAL50APM2,AP,10.8839,25.9,7.85,630,AA5059-H131,76.4,2.66,70.9,99.0,254.0,0.33,365.0,8.0,0.1359,0,834
CAL50APM2,AP,10.8839,25.9,7.85,630,AA5059-H131,76.6,2.66,70.9,105.0,254.0,0.33,365.0,8.0,0.1359,0,820
CAL50APM2,AP,10.8839,25.9,7.85,630,AA5059-H136,51.0,2.66,70.9,105.0,269.0,0.33,351.0,8.0,0.112,0,647
CAL50APM2,AP,10.8839,25.9,7.85,630,AA5059-H136,64.3,2.66,70.9,103.0,269.0,0.33,351.0,8.0,0.112,0,742
CAL50APM2,AP,10.8839,25.9,7.85,630,AA5059-H136,77.1,2.66,70.9,109.0,269.0,0.33,351.0,8.0,0.112,0,830
CAL30APM2,AP,6.2484,5.3,7.85,570,ARMOX370 Class 1,12.7,7.85,205.92,389.0,1100.0,0.3,1250.0,13.124,0.0447,0,765
CAL30APM2,AP,6.2484,5.3,7.85,570,ARMOX370 Class 1,12.8,7.85,205.92,393.0,1100.0,0.3,1250.0,13.124,0.0447,0,775
CAL30APM2,AP,6.2484,5.3,7.85,570,ARMOX500,12.7,7.85,207.0,529.0,1470.0,0.3,1600.0,11.003,0.069,0,925
CAL50APM2,AP,10.8839,25.9,7.85,630,ARMOX370 Class 1,16.2,7.85,205.92,416.0,1100.0,0.3,1250.0,13.124,0.0447,0,644
CAL50APM2,AP,10.8839,25.9,7.85,630,ARMOX370 Class 1,18.4,7.85,205.92,405.0,1100.0,0.3,1250.0,13.124,0.0447,0,689
CAL50APM2,AP,10.8839,25.9,7.85,630,ARMOX370 Class 1,20.5,7.85,205.92,380.0,1100.0,0.3,1250.0,13.124,0.0447,0,758
CAL50APM2,AP,10.8839,25.9,7.85,630,ARMOX370 Class 1,20.6,7.85,205.92,380.0,1100.0,0.3,1250.0,13.124,0.0447,0,763
CAL50APM2,AP,10.8839,25.9,7.85,630,ARMOX370 Class 1,21.1,7.85,205.92,357.0,1100.0,0.3,1250.0,13.124,0.0447,0,743
CAL50APM2,AP,10.8839,25.9,7.85,630,ARMOX370 Class 1,25.9,7.85,205.92,346.0,1100.0,0.3,1250.0,13.124,0.0447,0,833
CAL50APM2,AP,10.8839,25.9,7.85,630,ARMOX500,20.6,7.85,207.0,514.0,1470.0,0.3,1600.0,11.003,0.069,0,762
145MMBS41,AP,10.922,37.9,14.85,730,ARMOX370 Class 1,30.9,7.85,205.92,364.0,1100.0,0.3,1250.0,13.124,0.0447,0,849
145MMBS41,AP,10.922,37.9,14.85,730,ARMOX370 Class 1,30.9,7.85,205.92,351.0,1100.0,0.3,1250.0,13.124,0.0447,0,841
145MMBS41,AP,10.922,37.9,14.85,730,ARMOX500,30.9,7.85,207.0,495.0,1470.0,0.3,1600.0,11.003,0.069,0,957
30MMAPDS,AP,16.99,212.0,18.0,212,ARMOX370 Class 1,41.2,7.85,205.92,350.0,1100.0,0.3,1250.0,13.124,0.0447,0,852
30MMAPDS,AP,16.99,212.0,18.0,212,ARMOX370 Class 1,66.6,7.85,205.92,341.0,1100.0,0.3,1250.0,13.124,0.0447,0,1206
30MMAPDS,AP,16.99,212.0,18.0,212,ARMOX370 Class 1,50.7,7.85,205.92,322.0,1100.0,0.3,1250.0,13.124,0.0447,0,969
30MMAPDS,AP,16.99,212.0,18.0,212,ARMOX370 Class 1,60.4,7.85,205.92,336.0,1100.0,0.3,1250.0,13.124,0.0447,0,1123
30MMAPDS,AP,16.99,212.0,18.0,212,ARMOX370 Class 1,78.4,7.85,205.92,322.0,1100.0,0.3,1250.0,13.124,0.0447,0,1361
30MMAPDS,AP,16.99,212.0,18.0,212,ARMOX370 Class 1,41.2,7.85,205.92,411.0,1100.0,0.3,1250.0,13.124,0.0447,0,811
30MMAPDS,AP,16.99,212.0,18.0,212,ARMOX370 Class 1,66.7,7.85,205.92,416.0,1100.0,0.3,1250.0,13.124,0.0447,0,1259
30MMAPDS,AP,16.99,212.0,18.0,212,ARMOX500,41.2,7.85,207.0,501.0,1470.0,0.3,1600.0,11.003,0.069,0,737
30MMAPDS,AP,16.99,212.0,18.0,212,ARMOX500,50.6,7.85,207.0,505.0,1470.0,0.3,1600.0,11.003,0.069,0,849
