Repository: prachi2829/ballistic_limit

# Ballistic Limit (V50) Prediction and Recommendation System

A Machine Learning project developed during my **Summer Internship at DMSRDE (DRDO), Kanpur** to predict the **Ballistic Limit (V50)** of armor materials and recommend suitable armor configurations.

## Features

- Predicts Ballistic Limit (V50) using an XGBoost Regression model.
- Recommends suitable armor material and thickness for a desired V50.
- Interactive Streamlit web application.
- Feature importance and SHAP-based model explainability.

## Tech Stack

- Python
- Pandas
- NumPy
- Scikit-learn
- XGBoost
- Streamlit
- Matplotlib

## Project Structure

```
├── app.py
├── requirements.txt
├── data/
├── models/
├── reports/
└── src/
```

## Model Performance

- **R² Score:** 0.9138
- **MAE:** 27.22 m/s
- **RMSE:** 42.10 m/s

## Screenshots

### V50 Prediction

### Design Recommendation

## Run Locally

```bash
pip install -r requirements.txt
streamlit run app.py
```

File: data/raw/ballistic_v50.csv (part 1 of 3)
projectile,proj_type,calibre,proj_mass,proj_density,proj_hardness,Material,thickness,density,modulus,hardness,yield,PR,UTS,elongation,Ludwik-n,angle,v50,sigma_mps,ind_data,source
CAL30APM2,AP,6.2484,5.3,7.85,570,AA6070-O,20,2.71,70,35,70,0.33,145,20,0.175,0,348,,Y,forrestal_21_jdbm
CAL30APM2,AP,6.2484,5.3,7.85,570,AA6070-T4,20,2.71,70,90,170,0.33,320,20,0.192,0,506,,Y,forrestal_21_jdbm
CAL30APM2,AP,6.2484,5.3,7.85,570,AA6082-T6,10,2.7,70,90,260,0.33,290,10,0.07,0,347,,N,forrestal_21_jdbm
CAL30APM2,AP,6.2484,5.3,7.85,570,AA6082-T6,20,2.7,70,90,260,0.33,290,10,0.07,0,501,,Y,forrestal_14_expmech
CAL30APM2,AP,6.2484,5.3,7.85,570,AA6082-T6,20,2.7,70,90,260,0.33,290,10,0.07,15,516,,Y,forrestal_14_expmech
CAL30APM2,AP,6.2484,5.3,7.85,570,AA6082-T6,20,2.7,70,90,260,0.33,290,10,0.07,30,580,,Y,forrestal_14_expmech
CAL30APM2,AP,6.2484,5.3,7.85,570,AA6082-T6,20,2.7,70,90,260,0.33,290,10,0.07,45,718,,Y,forrestal_14_expmech
CAL30APM2,AP,6.2484,5.3,7.85,570,AA6082-T6,30,2.7,70,90,260,0.33,290,10,0.07,0,581,,N,forrestal_21_jdbm
CAL30APM2,AP,6.2484,5.3,7.85,570,AA2139-T8,25.2,2.81,73.1,160,414,0.33,462,9,0.087,0,682,,N,forrestal_21_jdbm
CAL30APM2,AP,6.2484,5.3,7.85,570,AA2139-T8,32.3,2.81,73.1,160,414,0.33,462,9,0.087,0,783,,N,forrestal_21_jdbm
CAL30APM2,AP,6.2484,5.3,7.85,570,AA2139-T8,39,2.81,73.1,160,414,0.33,462,9,0.087,0,860,,N,forrestal_21_jdbm
CAL30APM2,AP,6.2484,5.3,7.85,570,AA2139-T8,40.9,2.81,73.1,160,414,0.33,462,9,0.087,0,892,,N,forrestal_21_jdbm
CAL30APM2,AP,6.2484,5.3,7.85,570,AA5083-H116,20,2.66,70.3,85,240,0.33,317,16,0.108,0,492,,Y,borvik_10_expmech
CAL30APM2,AP,6.2484,5.3,7.85,570,AA5083-H116,40,2.66,70.3,85,240,0.33,317,16,0.108,0,722,,Y,borvik_10_expmech
CAL30APM2,AP,6.2484,5.3,7.85,570,AA5083-H116,60,2.66,70.3,85,240,0.33,317,16,0.108,0,912,,Y,borvik_10_expmech
CAL30APM2,AP,6.2484,5.3,7.85,570,AA5083-H131,26,2.66,70.3,99,250,0.33,310,13,0.1182,0,588,,N,forrestal_13_book
CAL30APM2,AP,6.2484,5.3,7.85,570,AA5083-H131,37.8,2.66,70.3,99,250,0.33,310,13,0.1182,0,712,,N,forrestal_13_book
CAL30APM2,AP,6.2484,5.3,7.85,570,AA5083-H131,50.9,2.66,70.3,99,250,0.33,310,13,0.1182,0,876,,N,forrestal_13_book
CAL30APM2,AP,6.2484,5.3,7.85,570,AA5083-H131,54.7,2.66,70.3,99,250,0.33,310,13,0.1182,0,890,,N,forrestal_13_book
CAL30APM2,AP,6.2484,5.3,7.85,570,AA5083-H131,57.2,2.66,70.3,99,250,0.33,310,13,0.1182,0,927,,N,forrestal_13_book
CAL30APM2,AP,6.2484,5.3,7.85,570,AA6061-T651,25.7,2.7,68.3,116,276,0.33,310,17,0.0712,0,596,6,N,gooch_07_ISB
CAL30APM2,AP,6.2484,5.3,7.85,570,AA6061-T651,26,2.7,68.3,112,276,0.33,310,17,0.0712,0,583,6,Y,gooch_07_ISB
CAL30APM2,AP,6.2484,5.3,7.85,570,AA6061-T651,38.8,2.7,68.3,107,276,0.33,310,17,0.0712,0,754,,N,gooch_07_ISB
CAL30APM2,AP,6.2484,5.3,7.85,570,AA6061-T651,51.2,2.7,68.3,107,276,0.33,310,17,0.0712,0,883,,N,gooch_07_ISB
CAL30APM2,AP,6.2484,5.3,7.85,570,AA7075-T651,20,2.81,71,190,461,0.33,538,7,0.0744,0,628,,Y,forrestal_10_expmech
CAL30APM2,AP,6.2484,5.3,7.85,570,AA7075-T651,40,2.81,71,190,461,0.33,538,7,0.0744,0,909,,Y,forrestal_10_expmech
CAL30APM2 (core),AP,6.2484,5.3,7.85,570,AA7075-T651,20,2.81,71,190,461,0.33,538,7,0.0744,0,633,,Y,forrestal_10_expmech
CAL30APM2 (core),AP,6.2484,5.3,7.85,570,AA7075-T651,40,2.81,71,190,461,0.33,538,7,0.0744,0,984,,Y,forrestal_10_expmech
CAL30APM2,AP,6.2484,5.3,7.85,570,AA2139-T8,25.2,2.81,73.1,160,414,0.33,462,9,0.087,0,682,5,N,cheeseman_08_ISB
20MMFSP,frag,19.9,53.78,7.85,260,AA2139-T8,25.2,2.81,73.1,160,414,0.33,462,9,0.087,0,516,6,N,cheeseman_08_ISB
CAL30APM2,AP,6.2484,5.3,7.85,570,AA2139-T8,32.3,2.81,73.1,156,414,0.33,462,9,0.087,0,783,6,N,cheeseman_08_ISB
20MMFSP,frag,19.9,53.78,7.85,260,AA2139-T8,32.3,2.81,73.1,156,414,0.33,462,9,0.087,0,710,6,N,cheeseman_08_ISB
CAL30APM2,AP,6.2484,5.3,7.85,570,AA2139-T8,38.7,2.81,73.1,159,414,0.33,462,9,0.087,0,860,6,N,cheeseman_08_ISB
20MMFSP,frag,19.9,53.78,7.85,260,AA2139-T8,38.7,2.81,73.1,159,414,0.33,462,9,0.087,0,996,6,N,cheeseman_08_ISB
CAL50APM2,AP,10.8839,25.9,7.85,630,AA2139-T8,38.7,2.81,73.1,159,414,0.33,462,9,0.087,0,657,8,N,cheeseman_08_ISB
CAL50APM2,AP,10.8839,25.9,7.85,630,AA2139-T8,39.9,2.81,73.1,159,414,0.33,462,9,0.087,0,668,7,N,cheeseman_08_ISB
CAL30APM2,AP,6.2484,5.3,7.85,570,AA2139-T8,40.9,2.81,73.1,159,414,0.33,462,9,0.087,0,892,7,N,cheeseman_08_ISB
20MMFSP,frag,19.9,53.78,7.85,260,AA2139-T8,40.9,2.81,73.1,159,414,0.33,462,9,0.087,0,1027,12,N,cheeseman_08_ISB
CAL50APM2,AP,10.8839,25.9,7.85,630,AA2139-T8,40.9,2.81,73.1,159,414,0.33,462,9,0.087,0,677,6,N,cheeseman_08_ISB
20MMFSP,frag,19.9,53.78,7.85,260,AA2139-T8,52.1,2.81,73.1,159,414,0.33,462,9,0.087,0,1425,6,N,cheeseman_08_ISB
CAL50APM2,AP,10.8839,25.9,7.85,630,AA2139-T8,52.1,2.81,73.1,159,414,0.33,462,9,0.087,0,785,7,N,cheeseman_08_ISB
20MMFSP,frag,19.9,53.78,7.85,260,AA2139-T8,52.1,2.81,73.1,166,414,0.33,462,9,0.087,0,1400,7,N,cheeseman_08_ISB
CAL50APM2,AP,10.8839,25.9,7.85,630,AA2139-T8,52.1,2.81,73.1,166,414,0.33,462,9,0.087,0,790,9,N,cheeseman_08_ISB
CAL50APM2,AP,10.8839,25.9,7.85,630,AA2139-T8,53.8,2.81,73.1,153,414,0.33,462,9,0.087,0,796,6,N,cheeseman_08_ISB
CAL50APM2,AP,10.8839,25.9,7.85,630,AA2139-T8,57.2,2.81,73.1,156,414,0.33,462,9,0.087,0,819,9,N,cheeseman_08_ISB
CAL50APM2,AP,10.8839,25.9,7.85,630,AA2139-T8,64.1,2.81,73.1,156,414,0.33,462,9,0.087,0,873,7,N,cheeseman_08_ISB
CAL30APM2 (core),AP,6.2484,5.3,7.85,570,AA6082-T6,20,2.7,70,90,260,0.33,290,10,0.07,0,514,,Y,forrestal_14_expmech
CAL30APM2 (core),AP,6.2484,5.3,7.85,570,AA6082-T6,20,2.7,70,90,260,0.33,290,10,0.07,15,535,,Y,forrestal_14_expmech
CAL30APM2 (core),AP,6.2484,5.3,7.85,570,AA6082-T6,20,2.7,70,90,260,0.33,290,10,0.07,30,597,,Y,forrestal_14_expmech
CAL30APM2 (core),AP,6.2484,5.3,7.85,570,AA6082-T6,20,2.7,70,90,260,0.33,290,10,0.07,45,723,,Y,forrestal_14_expmech
CAL50FSP,frag,12.6,13.4,7.85,260,AA7056-T761,22.7,2.87,71.7,179,531,0.33,569,11.5,0.0374,0,845,6,Y,gallardy_17_tr7947
20MMFSP,frag,19.9,53.78,7.85,260,AA7056-T761,22.7,2.87,71.7,179,531,0.33,569,11.5,0.0374,0,360,14,Y,gallardy_17_tr7947
20MMFSP,frag,19.9,53.78,7.85,260,AA7056-T761,28,2.87,71.7,179,531,0.33,569,11.5,0.0374,0,521,5,Y,gallardy_17_tr7947
20MMFSP,frag,19.9,53.78,7.85,260,AA7056-T761,36.8,2.87,71.7,174,531,0.33,569,11.5,0.0374,0,870,7,Y,gallardy_17_tr7947
20MMFSP,frag,19.9,53.78,7.85,260,AA7056-T761,37.8,2.87,71.7,179,531,0.33,569,11.5,0.0374,0,880,7,Y,gallardy_17_tr7947
20MMFSP,frag,19.9,53.78,7.85,260,AA7056-T761,40.6,2.87,71.7,170,531,0.33,569,11.5,0.0374,0,986,4,Y,gallardy_17_tr7947
145MMBS41,AP,10.922,37.9,14.85,730,AA7056-T761,65.2,2.87,71.7,174,531,0.33,569,11.5,0.0374,0,846,6,Y,gallardy_17_tr7947
145MMBS41,AP,10.922,37.9,14.85,730,AA7056-T761,65.4,2.87,71.7,179,531,0.33,569,11.5,0.0374,0,860,5,Y,gallardy_17_tr7947
145MMBS41,AP,10.922,37.9,14.85,730,AA7056-T761,77.6,2.87,71.7,183,531,0.33,569,11.5,0.0374,0,934,8,Y,gallardy_17_tr7947
CAL30APM2,AP,6.2484,5.3,7.85,570,AA7056-T761,22.7,2.87,71.7,179,531,0.33,569,11.5,0.0374,0,677,7,Y,gallardy_17_tr7947
CAL30APM2,AP,6.2484,5.3,7.85,570,AA7056-T761,28,2.87,71.7,179,531,0.33,569,11.5,0.0374,0,764,7,Y,gallardy_17_tr7947
CAL30APM2,AP,6.2484,5.3,7.85,570,AA7056-T761,36.8,2.87,71.7,174,531,0.33,569,11.5,0.0374,0,893,8,Y,gallardy_17_tr7947
CAL30APM2,AP,6.2484,5.3,7.85,570,AA7056-T761,37.8,2.87,71.7,179,531,0.33,569,11.5,0.0374,0,906,5,Y,gallardy_17_tr7947
CAL30APM2,AP,6.2484,5.3,7.85,570,AA7056-T761,40.6,2.87,71.7,170,531,0.33,569,11.5,0.0374,0,939,7,Y,gallardy_17_tr7947
CAL50APM2,AP,10.8839,25.9,7.85,630,AA7056-T761,37.8,2.87,71.7,179,531,0.33,569,11.5,0.0374,0,651,5,Y,gallardy_17_tr7947
CAL50APM2,AP,10.8839,25.9,7.85,630,AA7056-T761,40.6,2.87,71.7,170,531,0.33,569,11.5,0.0374,0,692,6,Y,gallardy_17_tr7947
CAL50APM2,AP,10.8839,25.9,7.85,630,AA7056-T761,49.3,2.87,71.7,170,531,0.33,569,11.5,0.0374,0,776,5,Y,gallardy_17_tr7947
CAL50APM2,AP,10.8839,25.9,7.85,630,AA7056-T761,65.2,2.87,71.7,174,531,0.33,569,11.5,0.0374,0,916,7,Y,gallardy_17_tr7947
CAL50APM2,AP,10.8839,25.9,7.85,630,AA7056-T761,65.4,2.87,71.7,179,531,0.33,569,11.5,0.0374,0,928,6,Y,gallardy_17_tr7947
CAL50APM2,AP,10.8839,25.9,7.85,630,AA7056-T761,36.8,2.87,71.7,174,531,0.33,569,11.5,0.0374,0,656,8,Y,gallardy_17_tr7947
CAL30APM2,AP,6.2484,5.3,7.85,570,AA7056-T751,26,2.87,71.7,156,386,0.33,496,15,0.0589,0,691,6,Y,gallardy_17_tr7947
CAL30APM2,AP,6.2484,5.3,7.85,570,AA7056-T751,22.9,2.87,71.7,159,386,0.33,496,15,0.0589,0,629,7,Y,gallardy_17_tr7947
CAL30APM2,AP,6.2484,5.3,7.85,570,AA7056-T751,41.6,2.87,71.7,156,386,0.33,496,15,0.0589,0,922,8,Y,gallardy_17_tr7947
CAL30APM2,AP,6.2484,5.3,7.85,570,AA7056-T751,36.8,2.87,71.7,166,386,0.33,496,15,0.0589,0,853,5,Y,gallardy_17_tr7947
CAL30APM2,AP,6.2484,5.3,7.85,570,AA7056-T721,22.7,2.87,71.7,153,386,0.33,496,15,0.0589,0,659,5,Y,gallardy_17_tr7947
CAL30APM2,AP,6.2484,5.3,7.85,570,AA7056-T721,36.7,2.87,71.7,143,386,0.33,496,15,0.0589,0,839,7,Y,gallardy_17_tr7947
CAL30APM2,AP,6.2484,5.3,7.85,570,AA7056-T721,41,2.87,71.7,143,386,0.33,496,15,0.0589,0,893,6,Y,gallardy_17_tr7947
CAL50APM2,AP,10.8839,25.9,7.85,630,AA7056-T721,36.7,2.87,71.7,143,386,0.33,496,15,0.0589,0,625,7,Y,gallardy_17_tr7947
CAL50APM2,AP,10.8839,25.9,7.85,630,AA7056-T761,36.8,2.87,71.7,174,531,0.33,569,11.5,0.0374,0,656,8,Y,gallardy_17_tr7947
CAL50APM2,AP,10.8839,25.9,7.85,630,AA7056-T721,36.8,2.87,71.7,166,386,0.33,496,15,0.0589,0,636,8,Y,gallardy_17_tr7947
CAL50APM2,AP,10.8839,25.9,7.85,630,AA7056-T721,41,2.87,71.7,143,386,0.33,496,15,0.0589,0,660,7,Y,gallardy_17_tr7947
CAL50APM2,AP,10.8839,25.9,7.85,630,AA7056-T721,41.6,2.87,71.7,156,386,0.33,496,15,0.0589,0,676,9,Y,gallardy_17_tr7947
CAL50APM2,AP,10.8839,25.9,7.85,630,AA7056-T721,50.2,2.87,71.7,153,386,0.33,496,15,0.0589,0,754,8,Y,gallardy_17_tr7947
CAL50APM2,AP,10.8839,25.9,7.85,630,AA7056-T721,62.1,2.87,71.7,156,386,0.33,496,15,0.0589,0,851,7,Y,gallardy_17_tr7947
CAL50APM2,AP,10.8839,25.9,7.85,630,AA7056-T721,63.4,2.87,71.7,156,386,0.33,496,15,0.0589,0,867,9,Y,gallardy_17_tr7947
CAL50APM2,AP,10.8839,25.9,7.85,630,AA7056-T721,65.3,2.87,71.7,146,386,0.33,496,15,0.0589,0,878,9,Y,gallardy_17_tr7947
CAL50APM2,AP,10.8839,25.9,7.85,630,AA7056-T721,65.3,2.87,71.7,153,386,0.33,496,15,0.0589,0,856,10,Y,gallardy_17_tr7947
CAL50APM2,AP,10.8839,25.9,7.85,630,AA7056-T721,74.7,2.87,71.7,153,386,0.33,496,15,0.0589,0,945,6,Y,gallardy_17_tr7947
CAL50APM2,AP,10.8839,25.9,7.85,630,AA7056-T721,76.4,2.87,71.7,149,386,0.33,496,15,0.0589,0,951,4,Y,gallardy_17_tr7947
CAL50FSP,frag,12.6,13.4,7.85,260,AA7056-T721,22.7,2.87,71.7,153,386,0.33,496,15,0.0589,0,957,5,Y,gallardy_17_tr7947
CAL50FSP,frag,12.6,13.4,7.85,260,AA7056-T751,22.9,2.87,71.7,159,386,0.33,496,15,0.0589,0,799,18,Y,gallardy_17_tr7947
CAL50FSP,frag,12.6,13.4,7.85,260,AA7056-T751,26,2.87,71.7,156,386,0.33,496,15,0.0589,0,1099,5,Y,gallardy_17_tr7947
20MMFSP,frag,19.9,53.78,7.85,260,AA7056-T721,22.7,2.87,71.7,153,386,0.33,496,15,0.0589,0,405,7,Y,gallardy_17_tr7947
20MMFSP,frag,19.9,53.78,7.85,260,AA7056-T751,22.9,2.87,71.7,159,386,0.33,496,15,0.0589,0,394,8,Y,gallardy_17_tr7947
20MMFSP,frag,19.9,53.78,7.85,260,AA7056-T751,26,2.87,71.7,156,386,0.33,496,15,0.0589,0,456,6,Y,gallardy_17_tr7947
20MMFSP,frag,19.9,53.78,7.85,260,AA7056-T721,36.7,2.87,71.7,143,386,0.33,496,15,0.0589,0,874,7,Y,gallardy_17_tr7947
20MMFSP,frag,19.9,53.78,7.85,260,AA7056-T751,36.8,2.87,71.7,166,386,0.33,496,15,0.0589,0,756,11,Y,gallardy_17_tr7947
20MMFSP,frag,19.9,53.78,7.85,260,AA7056-T721,41,2.87,71.7,143,386,0.33,496,15,0.0589,0,1029,8,Y,gallardy_17_tr7947
20MMFSP,frag,19.9,53.78,7.85,260,AA7056-T751,41.6,2.87,71.7,156,386,0.33,496,15,0.0589,0,1012,2,Y,gallardy_17_tr7947
145MMBS41,AP,10.922,37.9,14.85,730,AA7056-T751,62.1,2.87,71.7,156,386,0.33,496,15,0.0589,0,800,6,Y,gallardy_17_tr7947
145MMBS41,AP,10.922,37.9,14.85,730,AA7056-T751,63.4,2.87,71.7,156,386,0.33,496,15,0.0589,0,819,6,Y,gallardy_17_tr7947
145MMBS41,AP,10.922,37.9,14.85,730,AA7056-T721,65.3,2.87,71.7,146,386,0.33,496,15,0.0589,0,808,3,Y,gallardy_17_tr7947
145MMBS41,AP,10.922,37.9,14.85,730,AA7056-T721,65.3,2.87,71.7,153,386,0.33,496,15,0.0589,0,817,6,Y,gallardy_17_tr7947
145MMBS41,AP,10.922,37.9,14.85,730,AA7056-T751,74.7,2.87,71.7,153,386,0.33,496,15,0.0589,0,874,8,Y,gallardy_17_tr7947
145MMBS41,AP,10.922,37.9,14.85,730,AA7056-T751,76.4,2.87,71.7,149,386,0.33,496,15,0.0589,0,894,6,Y,gallardy_17_tr7947
CAL50FSP,frag,12.6,13.4,7.85,260,AA7085-T711,18.6,2.85,69.6,179,513,0.33,552,11,0.0579,0,631,9,Y,gallardy_12_tr5952
CAL50FSP,frag,12.6,13.4,7.85,260,AA7085-T711,25.4,2.85,69.6,170,513,0.33,552,11,0.0579,0,1026,8,Y,gallardy_12_tr5952
CAL50FSP,frag,12.6,13.4,7.85,260,AA7085-T711,25.4,2.85,69.6,170,513,0.33,552,11,0.0579,0,1061,13,Y,gallardy_12_tr5952
20MMFSP,frag,19.9,53.78,7.85,260,AA7085-T711,25.4,2.85,69.6,170,513,0.33,552,11,0.0579,0,461,6,Y,gallardy_12_tr5952
20MMFSP,frag,19.9,53.78,7.85,260,AA7085-T711,25.4,2.85,69.6,170,513,0.33,552,11,0.0579,0,448,12,Y,gallardy_12_tr5952
20MMFSP,frag,19.9,53.78,7.85,260,AA7085-T711,38,2.85,69.6,179,513,0.33,552,11,0.0579,0,835,6,Y,gallardy_12_tr5952
145MMBS41,AP,10.922,37.9,14.85,730,AA7085-T711,63.4,2.85,69.6,174,513,0.33,552,11,0.0579,0,838,5,Y,gallardy_12_tr5952
145MMBS41,AP,10.922,37.9,14.85,730,AA7085-T711,74,2.85,69.6,170,513,0.33,552,11,0.0579,0,937,5,Y,gallardy_12_tr5952
CAL30APM2,AP,6.2484,5.3,7.85,570,AA7085-T711,12.6,2.85,69.6,183,513,0.33,552,11,0.0579,30,511,8,Y,gallardy_12_tr5952
CAL30APM2,AP,6.2484,5.3,7.85,570,AA7085-T711,18.6,2.85,69.6,179,513,0.33,552,11,0.0579,0,598,4,Y,gallardy_12_tr5952
CAL30APM2,AP,6.2484,5.3,7.85,570,AA7085-T711,18.6,2.85,69.6,179,513,0.33,552,11,0.0579,30,668,8,Y,gallardy_12_tr5952
CAL30APM2,AP,6.2484,5.3,7.85,570,AA7085-T711,25.4,2.85,69.6,170,513,0.33,552,11,0.0579,0,722,8,Y,gallardy_12_tr5952
CAL30APM2,AP,6.2484,5.3,7.85,570,AA7085-T711,38,2.85,69.6,179,513,0.33,552,11,0.0579,0,908,8,Y,gallardy_12_tr5952
CAL50APM2,AP,10.8839,25.9,7.85,630,AA7085-T711,38,2.85,69.6,179,513,0.33,552,11,0.0579,0,665,4,Y,gallardy_12_tr5952
CAL50APM2,AP,10.8839,25.9,7.85,630,AA7085-T711,56.5,2.85,69.6,166,513,0.33,552,11,0.0579,0,853,9,Y,gallardy_12_tr5952
CAL50APM2,AP,10.8839,25.9,7.85,630,AA7085-T711,63.4,2.85,69.6,174,513,0.33,552,11,0.0579,0,907,9,Y,gallardy_12_tr5952
CAL50FSP,frag,12.6,13.4,7.85,260,AA7085-T721,18.5,2.85,69.6,153,420,0.33,469,12,0.0539,0,573,8,Y,gallardy_12_tr5952
CAL50FSP,frag,12.6,13.4,7.85,260,AA7085-T721,25.4,2.85,69.6,143,420,0.33,469,12,0.0539,0,982,5,Y,gallardy_12_tr5952
CAL50FSP,frag,12.6,13.4,7.85,260,AA7085-T721,25.5,2.85,69.6,149,420,0.33,469,12,0.0539,0,957,7,Y,gallardy_12_tr5952
20MMFSP,frag,19.9,53.78,7.85,260,AA7085-T721,25.4,2.85,69.6,143,420,0.33,469,12,0.0539,0,457,8,Y,gallardy_12_tr5952
20MMFSP,frag,19.9,53.78,7.85,260,AA7085-T721,25.5,2.85,69.6,149,420,0.33,469,12,0.0539,0,430,9,Y,gallardy_12_tr5952
20MMFSP,frag,19.9,53.78,7.85,260,AA7085-T721,38,2.85,69.6,143,420,0.33,469,12,0.0539,0,806,8,Y,gallardy_12_tr5952
CAL30APM2,AP,6.2484,5.3,7.85,570,AA7085-T721,12.6,2.85,69.6,149,420,0.33,469,12,0.0539,30,481,8,Y,gallardy_12_tr5952
CAL30APM2,AP,6.2484,5.3,7.85,570,AA7085-T721,18.5,2.85,69.6,153,420,0.33,469,12,0.0539,0,567,10,Y,gallardy_12_tr5952
CAL30APM2,AP,6.2484,5.3,7.85,570,AA7085-T721,18.5,2.85,69.6,153,420,0.33,469,12,0.0539,30,614,7,Y,gallardy_12_tr5952
CAL30APM2,AP,6.2484,5.3,7.85,570,AA7085-T721,25.5,2.85,69.6,149,420,0.33,469,12,0.0539,0,664,11,Y,gallardy_12_tr5952
CAL30APM2,AP,6.2484,5.3,7.85,570,AA7085-T721,38,2.85,69.6,143,420,0.33,469,12,0.0539,0,842,6,Y,gallardy_12_tr5952
CAL50APM2,AP,10.8839,25.9,7.85,630,AA7085-T721,38,2.85,69.6,143,420,0.33,469,12,0.0539,0,635,8,Y,gallardy_12_tr5952
CAL50APM2,AP,10.8839,25.9,7.85,630,AA7085-T721,56.3,2.85,69.6,146,420,0.33,469,12,0.0539,0,792,7,Y,gallardy_12_tr5952
CAL50APM2,AP,10.8839,25.9,7.85,630,AA7085-T721,63.6,2.85,69.6,146,420,0.33,469,12,0.0539,0,847,8,Y,gallardy_12_tr5952
CAL30APM2,AP,6.2484,5.3,7.85,570,AA7085-T711,12.5,2.85,69.6,174,513,0.33,552,11,0.0579,30,511,7,N,gallardy_12_tr5952
CAL30APM2,AP,6.2484,5.3,7.85,570,AA7085-T711,18.5,2.85,69.6,174,513,0.33,552,11,0.0579,30,652,6,N,gallardy_12_tr5952
CAL30APM2,AP,6.2484,5.3,7.85,570,AA7085-T721,18.4,2.85,69.6,147,420,0.33,469,12,0.0539,30,608,9,N,gallardy_12_tr5952
CAL30APM2,AP,6.2484,5.3,7.85,570,AA7085-T711,18.5,2.85,69.6,174,513,0.33,552,11,0.0579,0,598,11,N,gallardy_12_tr5952
CAL30APM2,AP,6.2484,5.3,7.85,570,AA7085-T711,40.5,2.85,69.6,174,513,0.33,552,11,0.0579,0,938,8,N,gallardy_12_tr5952
CAL30APM2,AP,6.2484,5.3,7.85,570,AA7085-T721,18.3,2.85,69.6,147,420,0.33,469,12,0.0539,0,563,8,N,gallardy_12_tr5952
CAL30APM2,AP,6.2484,5.3,7.85,570,AA7085-T721,25.5,2.85,69.6,147,420,0.33,469,12,0.0539,0,671,8,N,gallardy_12_tr5952
CAL30APM2,AP,6.2484,5.3,7.85,570,AA7085-T721,40.5,2.85,69.6,147,420,0.33,469,12,0.0539,0,872,8,N,gallardy_12_tr5952
CAL50APM2,AP,10.8839,25.9,7.85,630,AA7085-T711,50.1,2.85,69.6,174,513,0.33,552,11,0.0579,0,782,7,N,gallardy_12_tr5952
CAL50APM2,AP,10.8839,25.9,7.85,630,AA7085-T711,52.8,2.85,69.6,174,513,0.33,552,11,0.0579,0,809,10,N,gallardy_12_tr5952
CAL50APM2,AP,10.8839,25.9,7.85,630,AA7085-T711,56.3,2.85,69.6,174,513,0.33,552,11,0.0579,0,843,8,N,gallardy_12_tr5952
CAL50APM2,AP,10.8839,25.9,7.85,630,AA7085-T721,50.4,2.85,69.6,147,420,0.33,469,12,0.0539,0,738,6,N,gallardy_12_tr5952
CAL50APM2,AP,10.8839,25.9,7.85,630,AA7085-T721,50.8,2.85,69.6,147,420,0.33,469,12,0.0539,0,737,5,N,gallardy_12_tr5952
CAL50APM2,AP,10.8839,25.9,7.85,630,AA7085-T721,50.9,2.85,69.6,147,420,0.33,469,12,0.0539,0,732,6,N,gallardy_12_tr5952
CAL50APM2,AP,10.8839,25.9,7.85,630,AA7085-T721,51.1,2.85,69.6,147,420,0.33,469,12,0.0539,0,734,5,N,gallardy_12_tr5952
CAL50APM2,AP,10.8839,25.9,7.85,630,AA7085-T721,51.2,2.85,69.6,147,420,0.33,469,12,0.0539,0,734,5,N,gallardy_12_tr5952
CAL50APM2,AP,10.8839,25.9,7.85,630,AA7085-T721,51.4,2.85,69.6,147,420,0.33,469,12,0.0539,0,735,7,N,gallardy_12_tr5952
CAL50APM2,AP,10.8839,25.9,7.85,630,AA7085-T721,52.8,2.85,69.6,147,420,0.33,469,12,0.0539,0,753,8,N,gallardy_12_tr5952
CAL50APM2,AP,10.8839,25.9,7.85,630,AA7085-T721,56.3,2.85,69.6,147,420,0.33,469,12,0.0539,0,783,8,N,gallardy_12_tr5952
CAL50APM2,AP,10.8839,25.9,7.85,630,AA7085-T721,75.3,2.85,69.6,147,420,0.33,469,12,0.0539,0,938,6,N,gallardy_12_tr5952
CAL50APM2,AP,10.8839,25.9,7.85,630,AA7085-T721,77.5,2.85,69.6,147,420,0.33,469,12,0.0539,0,962,5,N,gallardy_12_tr5952
CAL50FSP,frag,12.6,13.4,7.85,260,AA7085-T711,18.5,2.85,69.6,174,513,0.33,552,11,0.0579,0,568,7,N,gallardy_12_tr5952
CAL50FSP,frag,12.6,13.4,7.85,260,AA7085-T721,18.4,2.85,69.6,147,420,0.33,469,12,0.0539,0,589,11,N,gallardy_12_tr5952
CAL50FSP,frag,12.6,13.4,7.85,260,AA7085-T721,25.3,2.85,69.6,147,420,0.33,469,12,0.0539,0,960,5,N,gallardy_12_tr5952
20MMFSP,frag,19.9,53.78,7.85,260,AA7085-T721,25.4,2.85,69.6,147,420,0.33,469,12,0.0539,0,418,7,N,gallardy_12_tr5952
CAL50FSP,frag,12.6,13.4,7.85,260,AA2060-T8,21.6,2.72,69,159,402,0.33,538,12,0.1116,0,766,7,Y,gallardy_16_mr0930
CAL50FSP,frag,12.6,13.4,7.85,260,AA2060-T8,22.8,2.72,69,156,402,0.33,538,12,0.1116,0,903,6,Y,gallardy_16_mr0930
CAL50FSP,frag,12.6,13.4,7.85,260,AA2060-T8,22.9,2.72,69,156,402,0.33,538,12,0.1116,0,914,6,Y,gallardy_16_mr0930
CAL50FSP,frag,12.6,13.4,7.85,260,AA2060-T8,24.4,2.72,69,159,402,0.33,538,12,0.1116,0,987,11,Y,gallardy_16_mr0930
20MMFSP,frag,19.9,53.78,7.85,260,AA2060-T8,22.9,2.72,69,159,402,0.33,538,12,0.1116,0,427,17,Y,gallardy_16_mr0930
20MMFSP,frag,19.9,53.78,7.85,260,AA2060-T8,23,2.72,69,159,402,0.33,538,12,0.1116,0,396,5,Y,gallardy_16_mr0930
20MMFSP,frag,19.9,53.78,7.85,260,AA2060-T8,24.2,2.72,69,163,402,0.33,538,12,0.1116,0,447,5,Y,gallardy_16_mr0930
20MMFSP,frag,19.9,53.78,7.85,260,AA2060-T8,30,2.72,69,159,402,0.33,538,12,0.1116,0,599,6,Y,gallardy_16_mr0930
20MMFSP,frag,19.9,53.78,7.85,260,AA2060-T8,36.6,2.72,69,163,402,0.33,538,12,0.1116,0,865,5,Y,gallardy_16_mr0930
20MMFSP,frag,19.9,53.78,7.85,260,AA2060-T8,37,2.72,69,156,402,0.33,538,12,0.1116,0,881,8,Y,gallardy_16_mr0930
20MMFSP,frag,19.9,53.78,7.85,260,AA2060-T8,38.1,2.72,69,170,402,0.33,538,12,0.1116,0,909,7,Y,gallardy_16_mr0930
20MMFSP,frag,19.9,53.78,7.85,260,AA2060-T8,38.4,2.72,69,163,402,0.33,538,12,0.1116,0,923,1,Y,gallardy_16_mr0930
20MMFSP,frag,19.9,53.78,7.85,260,AA2060-T8,49.5,2.72,69,156,402,0.33,538,12,0.1116,0,1213,6,Y,gallardy_16_mr0930
20MMFSP,frag,19.9,53.78,7.85,260,AA2060-T8,49.5,2.72,69,156,402,0.33,538,12,0.1116,0,1234,8,Y,gallardy_16_mr0930
CAL30APM2,AP,6.2484,5.3,7.85,570,AA2060-T8,16,2.72,69,159,402,0.33,538,12,0.1116,30,586,6,Y,gallardy_16_mr0930
CAL30APM2,AP,6.2484,5.3,7.85,570,AA2060-T8,17.2,2.72,69,166,402,0.33,538,12,0.1116,30,628,6,Y,gallardy_16_mr0930
CAL30APM2,AP,6.2484,5.3,7.85,570,AA2060-T8,21.6,2.72,69,159,402,0.33,538,12,0.1116,0,642,7,Y,gallardy_16_mr0930
CAL30APM2,AP,6.2484,5.3,7.85,570,AA2060-T8,21.6,2.72,69,159,402,0.33,538,12,0.1116,30,707,4,Y,gallardy_16_mr0930
CAL30APM2,AP,6.2484,5.3,7.85,570,AA2060-T8,22.8,2.72,69,156,402,0.33,538,12,0.1116,0,667,8,Y,gallardy_16_mr0930
CAL30APM2,AP,6.2484,5.3,7.85,570,AA2060-T8,22.9,2.72,69,156,402,0.33,538,12,0.1116,0,659,9,Y,gallardy_16_mr0930
CAL30APM2,AP,6.2484,5.3,7.85,570,AA2060-T8,24.4,2.72,69,159,402,0.33,538,12,0.1116,0,684,9,Y,gallardy_16_mr0930
CAL30APM2,AP,6.2484,5.3,7.85,570,AA2060-T8,30.2,2.72,69,159,402,0.33,538,12,0.1116,0,779,11,Y,gallardy_16_mr0930
CAL30APM2,AP,6.2484,5.3,7.85,570,AA2060-T8,36.6,2.72,69,169,402,0.33,538,12,0.1116,0,879,9,Y,gallardy_16_mr0930
CAL30APM2,AP,6.2484,5.3,7.85,570,AA2060-T8,36.9,2.72,69,166,402,0.33,538,12,0.1116,0,889,6,Y,gallardy_16_mr0930
CAL30APM2,AP,6.2484,5.3,7.85,570,AA2060-T8,38.1,2.72,69,159,402,0.33,538,12,0.1116,0,898,8,Y,gallardy_16_mr0930
CAL30APM2,AP,6.2484,5.3,7.85,570,AA2060-T8,38.6,2.72,69,170,402,0.33,538,12,0.1116,0,906,7,Y,gallardy_16_mr0930
CAL50APM2,AP,10.8839,25.9,7.85,630,AA2060-T8,36.6,2.72,69,163,402,0.33,538,12,0.1116,0,648,5,Y,gallardy_16_mr0930
CAL50APM2,AP,10.8839,25.9,7.85,630,AA2060-T8,36.9,2.72,69,166,402,0.33,538,12,0.1116,0,650,10,Y,gallardy_16_mr0930
CAL50APM2,AP,10.8839,25.9,7.85,630,AA2060-T8,38.1,2.72,69,159,402,0.33,538,12,0.1116,0,652,5,Y,gallardy_16_mr0930
CAL50APM2,AP,10.8839,25.9,7.85,630,AA2060-T8,38.6,2.72,69,170,402,0.33,538,12,0.1116,0,660,9,Y,gallardy_16_mr0930
CAL50APM2,AP,10.8839,25.9,7.85,630,AA2060-T8,49.5,2.72,69,163,402,0.33,538,12,0.1116,0,765,7,Y,gallardy_16_mr0930
CAL50APM2,AP,10.8839,25.9,7.85,630,AA2060-T8,49.7,2.72,69,166,402,0.33,538,12,0.1116,0,772,6,Y,gallardy_16_mr0930
CAL50APM2,AP,10.8839,25.9,7.85,630,AA2060-T8,49.7,2.72,69,170,402,0.33,538,12,0.1116,0,767,10,Y,gallardy_16_mr0930
CAL50APM2,AP,10.8839,25.9,7.85,630,AA2060-T8,55,2.72,69,166,402,0.33,538,12,0.1116,0,806,6,Y,gallardy_16_mr0930
CAL50APM2,AP,10.8839,25.9,7.85,630,AA2060-T8,61.7,2.72,69,166,402,0.33,538,12,0.1116,0,868,11,Y,gallardy_16_mr0930
CAL50APM2,AP,10.8839,25.9,7.85,630,AA2060-T8,62.1,2.72,69,166,402,0.33,538,12,0.1116,0,873,4,Y,gallardy_16_mr0930
CAL50FSP,frag,12.6,13.4,7.85,260,AA2060-T8,16.1,2.72,69,160,402,0.33,538,12,0.1116,0,502,4,N,gallardy_16_mr0930
CAL50FSP,frag,12.6,13.4,7.85,260,AA2060-T8,17.4,2.72,69,160,402,0.33,538,12,0.1116,0,531,7,N,gallardy_16_mr0930
CAL50FSP,frag,12.6,13.4,7.85,260,AA2060-T8,20.9,2.72,69,160,402,0.33,538,12,0.1116,0,793,7,N,gallardy_16_mr0930
CAL50FSP,frag,12.6,13.4,7.85,260,AA2060-T8,22.9,2.72,69,160,402,0.33,538,12,0.1116,0,868,7,N,gallardy_16_mr0930
CAL50FSP,frag,12.6,13.4,7.85,260,AA2060-T8,23.1,2.72,69,160,402,0.33,538,12,0.1116,0,936,5,N,gallardy_16_mr0930
CAL50FSP,frag,12.6,13.4,7.85,260,AA2060-T8,30.2,2.72,69,160,402,0.33,538,12,0.1116,0,1259,2,N,gallardy_16_mr0930
20MMFSP,frag,19.9,53.78,7.85,260,AA2060-T8,22.9,2.72,69,160,402,0.33,538,12,0.1116,0,384,5,N,gallardy_16_mr0930
20MMFSP,frag,19.9,53.78,7.85,260,AA2060-T8,23.1,2.72,69,160,402,0.33,538,12,0.1116,0,406,7,N,gallardy_16_mr0930
20MMFSP,frag,19.9,53.78,7.85,260,AA2060-T8,30.2,2.72,69,160,402,0.33,538,12,0.1116,0,613,7,N,gallardy_16_mr0930
20MMFSP,frag,19.9,53.78,7.85,260,AA2060-T8,37,2.72,69,160,402,0.33,538,12,0.1116,0,848,8,N,gallardy_16_mr0930
20MMFSP,frag,19.9,53.78,7.85,260,AA2060-T8,49.8,2.72,69,160,402,0.33,538,12,0.1116,0,1203,8,N,gallardy_16_mr0930
20MMFSP,frag,19.9,53.78,7.85,260,AA2060-T8,49.9,2.72,69,160,402,0.33,538,12,0.1116,0,1237,8,N,gallardy_16_mr0930
20MMFSP,frag,19.9,53.78,7.85,260,AA2060-T8,54.8,2.72,69,160,402,0.33,538,12,0.1116,0,1356,9,N,gallardy_16_mr0930
CAL30APM2,AP,6.2484,5.3,7.85,570,AA2060-T8,16.1,2.72,69,160,402,0.33,538,12,0.1116,30,590,6,N,gallardy_16_mr0930
CAL30APM2,AP,6.2484,5.3,7.85,570,AA2060-T8,17.4,2.72,69,160,402,0.33,538,12,0.1116,30,607,7,N,gallardy_16_mr0930
CAL30APM2,AP,6.2484,5.3,7.85,570,AA2060-T8,20.9,2.72,69,160,402,0.33,538,12,0.1116,0,636,3,N,gallardy_16_mr0930
CAL30APM2,AP,6.2484,5.3,7.85,570,AA2060-T8,22.9,2.72,69,160,402,0.33,538,12,0.1116,0,662,10,N,gallardy_16_mr0930
CAL30APM2,AP,6.2484,5.3,7.85,570,AA2060-T8,23.1,2.72,69,160,402,0.33,538,12,0.1116,0,671,7,N,gallardy_16_mr0930
CAL30APM2,AP,6.2484,5.3,7.85,570,AA2060-T8,30.2,2.72,69,160,402,0.33,538,12,0.1116,0,782,5,N,gallardy_16_mr0930
CAL30APM2,AP,6.2484,5.3,7.85,570,AA2060-T8,37,2.72,69,160,402,0.33,538,12,0.1116,0,887,8,N,gallardy_16_mr0930
CAL50APM2,AP,10.8839,25.9,7.85,630,AA2060-T8,37,2.72,69,160,402,0.33,538,12,0.1116,0,643,5,N,gallardy_16_mr0930
CAL50APM2,AP,10.8839,25.9,7.85,630,AA2060-T8,49.8,2.72,69,160,402,0.33,538,12,0.1116,0,764,8,N,gallardy_16_mr0930
CAL50APM2,AP,10.8839,25.9,7.85,630,AA2060-T8,49.9,2.72,69,160,402,0.33,538,12,0.1116,0,766,5,N,gallardy_16_mr0930
CAL50APM2,AP,10.8839,25.9,7.85,630,AA2060-T8,54.8,2.72,69,160,402,0.33,538,12,0.1116,0,820,7,N,gallardy_16_mr0930
CAL50APM2,AP,10.8839,25.9,7.85,630,AA2060-T8,62.2,2.72,69,160,402,0.33,538,12,0.1116,0,874,6,N,gallardy_16_mr0930
CAL50APM2,AP,10.8839,25.9,7.85,630,AA2060-T8,63,2.72,69,160,402,0.33,538,12,0.1116,0,872,6,N,gallardy_16_mr0930
CAL50FSP,frag,12.6,13.4,7.85,260,AA6055-T651,19.1,2.72,67.6,126,344,0.33,358.5,6,0.0563,0,575,4,Y,gallardy_15_mr0904
CAL50FSP,frag,12.6,13.4,7.85,260,AA6055-T651,19.1,2.72,67.6,126,344,0.33,358.5,6,0.0563,0,588,6,Y,gallardy_15_mr0904
CAL50FSP,frag,12.6,13.4,7.85,260,AA6055-T651,25.2,2.72,67.6,116,344,0.33,358.5,6,0.0563,0,926,9,Y,gallardy_15_mr0904
CAL50FSP,frag,12.6,13.4,7.85,260,AA6055-T651,25.7,2.72,67.6,118,344,0.33,358.5,6,0.0563,0,949,8,Y,gallardy_15_mr0904
CAL50FSP,frag,12.6,13.4,7.85,260,AA6055-T651,25.3,2.72,67.6,124,344,0.33,358.5,6,0.0563,0,918,9,Y,gallardy_15_mr0904
20MMFSP,frag,19.9,53.78,7.85,260,AA6055-T651,25.2,2.72,67.6,116,344,0.33,358.5,6,0.0563,0,442,8,Y,gallardy_15_mr0904
20MMFSP,frag,19.9,53.78,7.85,260,AA6055-T651,25.5,2.72,67.6,114,344,0.33,358.5,6,0.0563,0,418,5,Y,gallardy_15_mr0904
20MMFSP,frag,19.9,53.78,7.85,260,AA6055-T651,25.4,2.72,67.6,121,344,0.33,358.5,6,0.0563,0,422,5,Y,gallardy_15_mr0904
20MMFSP,frag,19.9,53.78,7.85,260,AA6055-T651,37.9,2.72,67.6,112,344,0.33,358.5,6,0.0563,0,811,8,Y,gallardy_15_mr0904
20MMFSP,frag,19.9,53.78,7.85,260,AA6055-T651,38,2.72,67.6,121,344,0.33,358.5,6,0.0563,0,817,4,Y,gallardy_15_mr0904
20MMFSP,frag,19.9,53.78,7.85,260,AA6055-T651,37.9,2.72,67.6,112,344,0.33,358.5,6,0.0563,0,782,7,Y,gallardy_15_mr0904
20MMFSP,frag,19.9,53.78,7.85,260,AA6055-T651,38.1,2.72,67.6,112,344,0.33,358.5,6,0.0563,0,741,8,Y,gallardy_15_mr0904
20MMFSP,frag,19.9,53.78,7.85,260,AA6055-T651,50.7,2.72,67.6,101,344,0.33,358.5,6,0.0563,0,1215,9,Y,gallardy_15_mr0904
20MMFSP,frag,19.9,53.78,7.85,260,AA6055-T651,50.4,2.72,67.6,107,344,0.33,358.5,6,0.0563,0,1199,9,Y,gallardy_15_mr0904
20MMFSP,frag,19.9,53.78,7.85,260,AA6055-T651,50.8,2.72,67.6,107,344,0.33,358.5,6,0.0563,0,1202,7,Y,gallardy_15_mr0904
20MMFSP,frag,19.9,53.78,7.85,260,AA6055-T651,50.9,2.72,67.6,107,344,0.33,358.5,6,0.0563,0,1169,5,Y,gallardy_15_mr0904
145MMBS41,AP,10.922,37.9,14.85,730,AA6055-T651,74.1,2.72,67.6,124,344,0.33,358.5,6,0.0563,0,839,10,Y,gallardy_15_mr0904
CAL30APM2,AP,6.2484,5.3,7.85,570,AA6055-T651,12.9,2.72,67.6,134,344,0.33,358.5,6,0.0563,30,482,8,Y,gallardy_15_mr0904
CAL30APM2,AP,6.2484,5.3,7.85,570,AA6055-T651,12.9,2.72,67.6,134,344,0.33,358.5,6,0.0563,30,479,10,Y,gallardy_15_mr0904
CAL30APM2,AP,6.2484,5.3,7.85,570,AA6055-T651,13,2.72,67.6,137,344,0.33,358.5,6,0.0563,30,479,7,Y,gallardy_15_mr0904
CAL30APM2,AP,6.2484,5.3,7.85,570,AA6055-T651,13,2.72,67.6,137,344,0.33,358.5,6,0.0563,30,474,9,Y,gallardy_15_mr0904
CAL30APM2,AP,6.2484,5.3,7.85,570,AA6055-T651,19,2.72,67.6,128,344,0.33,358.5,6,0.0563,30,610,10,Y,gallardy_15_mr0904
CAL30APM2,AP,6.2484,5.3,7.85,570,AA6055-T651,19.1,2.72,67.6,126,344,0.33,358.5,6,0.0563,30,609,10,Y,gallardy_15_mr0904
CAL30APM2,AP,6.2484,5.3,7.85,570,AA6055-T651,19.1,2.72,67.6,126,344,0.33,358.5,6,0.0563,30,614,8,Y,gallardy_15_mr0904
CAL30APM2,AP,6.2484,5.3,7.85,570,AA6055-T651,19,2.72,67.6,128,344,0.33,358.5,6,0.0563,0,539,11,Y,gallardy_15_mr0904
CAL30APM2,AP,6.2484,5.3,7.85,570,AA6055-T651,19.1,2.72,67.6,126,344,0.33,358.5,6,0.0563,0,537,6,Y,gallardy_15_mr0904
CAL30APM2,AP,6.2484,5.3,7.85,570,AA6055-T651,19.1,2.72,67.6,126,344,0.33,358.5,6,0.0563,0,531,6,Y,gallardy_15_mr0904
CAL30APM2,AP,6.2484,5.3,7.85,570,AA6055-T651,25.2,2.72,67.6,118,344,0.33,358.5,6,0.0563,0,618,10,Y,gallardy_15_mr0904
CAL30APM2,AP,6.2484,5.3,7.85,570,AA6055-T651,25.2,2.72,67.6,118,344,0.33,358.5,6,0.0563,0,620,6,Y,gallardy_15_mr0904
CAL30APM2,AP,6.2484,5.3,7.85,570,AA6055-T651,25.7,2.72,67.6,124,344,0.33,358.5,6,0.0563,0,634,9,Y,gallardy_15_mr0904
CAL30APM2,AP,6.2484,5.3,7.85,570,AA6055-T651,25.4,2.72,67.6,124,344,0.33,358.5,6,0.0563,0,630,8,Y,gallardy_15_mr0904
CAL30APM2,AP,6.2484,5.3,7.85,570,AA6055-T651,38,2.72,67.6,112,344,0.33,358.5,6,0.0563,0,798,5,Y,gallardy_15_mr0904
CAL30APM2,AP,6.2484,5.3,7.85,570,AA6055-T651,38,2.72,67.6,112,344,0.33,358.5,6,0.0563,0,800,9,Y,gallardy_15_mr0904
CAL30APM2,AP,6.2484,5.3,7.85,570,AA6055-T651,38,2.72,67.6,121,344,0.33,358.5,6,0.0563,0,788,8,Y,gallardy_15_mr0904
CAL30APM2,AP,6.2484,5.3,7.85,570,AA6055-T651,38,2.72,67.6,118,344,0.33,358.5,6,0.0563,0,803,9,Y,gallardy_15_mr0904
CAL30APM2,AP,6.2484,5.3,7.85,570,AA6055-T651,38.1,2.72,67.6,121,344,0.33,358.5,6,0.0563,0,809,8,Y,gallardy_15_mr0904
CAL30APM2,AP,6.2484,5.3,7.85,570,AA6055-T651,38,2.72,67.6,109,344,0.33,358.5,6,0.0563,0,808,8,Y,gallardy_15_mr0904
CAL50APM2,AP,10.8839,25.9,7.85,630,AA6055-T651,37.9,2.72,67.6,112,344,0.33,358.5,6,0.0563,0,585,7,Y,gallardy_15_mr0904
CAL50APM2,AP,10.8839,25.9,7.85,630,AA6055-T651,37.9,2.72,67.6,112,344,0.33,358.5,6,0.0563,0,584,7,Y,gallardy_15_mr0904
CAL50APM2,AP,10.8839,25.9,7.85,630,AA6055-T651,38,2.72,67.6,121,344,0.33,358.5,6,0.0563,0,584,9,Y,gallardy_15_mr0904
CAL50APM2,AP,10.8839,25.9,7.85,630,AA6055-T651,38.1,2.72,67.6,107,344,0.33,358.5,6,0.0563,0,600,9,Y,gallardy_15_mr0904
CAL50APM2,AP,10.8839,25.9,7.85,630,AA6055-T651,38,2.72,67.6,109,344,0.33,358.5,6,0.0563,0,603,11,Y,gallardy_15_mr0904
CAL50APM2,AP,10.8839,25.9,7.85,630,AA6055-T651,50.2,2.72,67.6,101,344,0.33,358.5,6,0.0563,0,687,5,Y,gallardy_15_mr0904
CAL50APM2,AP,10.8839,25.9,7.85,630,AA6055-T651,45.5,2.72,67.6,112,344,0.33,358.5,6,0.0563,0,686,9,Y,gallardy_15_mr0904
CAL50APM2,AP,10.8839,25.9,7.85,630,AA6055-T651,50.8,2.72,67.6,107,344,0.33,358.5,6,0.0563,0,704,5,Y,gallardy_15_mr0904
CAL50APM2,AP,10.8839,25.9,7.85,630,AA6055-T651,50.9,2.72,67.6,107,344,0.33,358.5,6,0.0563,0,697,6,Y,gallardy_15_mr0904
CAL50APM2,AP,10.8839,25.9,7.85,630,AA6055-T651,50.3,2.72,67.6,116,344,0.33,358.5,6,0.0563,0,694,6,Y,gallardy_15_mr0904
CAL50APM2,AP,10.8839,25.9,7.85,630,AA6055-T651,63.5,2.72,67.6,112,344,0.33,358.5,6,0.0563,0,797,7,Y,gallardy_15_mr0904
CAL50APM2,AP,10.8839,25.9,7.85,630,AA6055-T651,63.2,2.72,67.6,112,344,0.33,358.5,6,0.0563,0,814,8,Y,gallardy_15_mr0904
CAL50APM2,AP,10.8839,25.9,7.85,630,AA6055-T651,74.1,2.72,67.6,124,344,0.33,358.5,6,0.0563,0,906,8,Y,gallardy_15_mr0904
CAL30APM2,AP,6.2484,5.3,7.85,570,AA6055-T651,19.1,2.72,67.6,117,344,0.33,358.5,6,0.0563,30,592,4,N,gallardy_15_mr0904
CAL30APM2,AP,6.2484,5.3,7.85,570,AA6055-T651,19,2.72,67.6,117,344,0.33,358.5,6,0.0563,30,576,7,N,gallardy_15_mr0904
CAL30APM2,AP,6.2484,5.3,7.85,570,AA6055-T651,19,2.72,67.6,117,344,0.33,358.5,6,0.0563,0,543,9,N,gallardy_15_mr0904
CAL30APM2,AP,6.2484,5.3,7.85,570,AA6055-T651,19.1,2.72,67.6,117,344,0.33,358.5,6,0.0563,0,532,12,N,gallardy_15_mr0904
CAL30APM2,AP,6.2484,5.3,7.85,570,AA6055-T651,25.6,2.72,67.6,117,344,0.33,358.5,6,0.0563,0,616,8,N,gallardy_15_mr0904
CAL30APM2,AP,6.2484,5.3,7.85,570,AA6055-T651,25.6,2.72,67.6,117,344,0.33,358.5,6,0.0563,0,603,10,N,gallardy_15_mr0904
CAL30APM2,AP,6.2484,5.3,7.85,570,AA6055-T651,25.4,2.72,67.6,117,344,0.33,358.5,6,0.0563,0,637,3,N,gallardy_15_mr0904
CAL30APM2,AP,6.2484,5.3,7.85,570,AA6055-T651,25.5,2.72,67.6,117,344,0.33,358.5,6,0.0563,0,628,5,N,gallardy_15_mr0904
CAL30APM2,AP,6.2484,5.3,7.85,570,AA6055-T651,25.7,2.72,67.6,117,344,0.33,358.5,6,0.0563,0,622,10,N,gallardy_15_mr0904
CAL30APM2,AP,6.2484,5.3,7.85,570,AA6055-T651,31.5,2.72,67.6,117,344,0.33,358.5,6,0.0563,0,694,8,N,gallardy_15_mr0904
CAL30APM2,AP,6.2484,5.3,7.85,570,AA6055-T651,31.8,2.72,67.6,117,344,0.33,358.5,6,0.0563,0,717,7,N,gallardy_15_mr0904
CAL30APM2,AP,6.2484,5.3,7.85,570,AA6055-T651,37.7,2.72,67.6,117,344,0.33,358.5,6,0.0563,0,785,6,N,gallardy_15_mr0904
CAL30APM2,AP,6.2484,5.3,7.85,570,AA6055-T651,37.8,2.72,67.6,117,344,0.33,358.5,6,0.0563,0,802,5,N,gallardy_15_mr0904
CAL30APM2,AP,6.2484,5.3,7.85,570,AA6055-T651,37.8,2.72,67.6,117,344,0.33,358.5,6,0.0563,0,796,10,N,gallardy_15_mr0904
CAL50APM2,AP,10.8839,25.9,7.85,630,AA6055-T651,19,2.72,67.6,117,344,0.33,358.5,6,0.0563,0,420,8,N,gallardy_15_mr0904
CAL50APM2,AP,10.8839,25.9,7.85,630,AA6055-T651,19.1,2.72,67.6,117,344,0.33,358.5,6,0.0563,0,418,8,N,gallardy_15_mr0904
CAL50APM2,AP,10.8839,25.9,7.85,630,AA6055-T651,49.8,2.72,67.6,117,344,0.33,358.5,6,0.0563,0,681,8,N,gallardy_15_mr0904
CAL50APM2,AP,10.8839,25.9,7.85,630,AA6055-T651,50.9,2.72,67.6,117,344,0.33,358.5,6,0.0563,0,697,7,N,gallardy_15_mr0904
CAL50APM2,AP,10.8839,25.9,7.85,630,AA6055-T651,51.1,2.72,67.6,117,344,0.33,358.5,6,0.0563,0,699,8,N,gallardy_15_mr0904
CAL50APM2,AP,10.8839,25.9,7.85,630,AA6055-T651,56.9,2.72,67.6,117,344,0.33,358.5,6,0.0563,0,738,8,N,gallardy_15_mr0904
CAL50APM2,AP,10.8839,25.9,7.85,630,AA6055-T651,63.3,2.72,67.6,117,344,0.33,358.5,6,0.0563,0,785,8,N,gallardy_15_mr0904
CAL50APM2,AP,10.8839,25.9,7.85,630,AA6055-T651,63.4,2.72,67.6,117,344,0.33,358.5,6,0.0563,0,798,5,N,gallardy_15_mr0904
CAL50APM2,AP,10.8839,25.9,7.85,630,AA6055-T651,76.3,2.72,67.6,117,344,0.33,358.5,6,0.0563,0,902,4,N,gallardy_15_mr0904
CAL50FSP,frag,12.6,13.4,7.85,260,AA6055-T651,22.2,2.72,67.6,117,344,0.33,358.5,6,0.0563,0,765,7,N,gallardy_15_mr0904
CAL50FSP,frag,12.6,13.4,7.85,260,AA6055-T651,19.2,2.72,67.6,117,344,0.33,358.5,6,0.0563,0,563,8,N,gallardy_15_mr0904
CAL50FSP,frag,12.6,13.4,7.85,260,AA6055-T651,19.2,2.72,67.6,117,344,0.33,358.5,6,0.0563,0,573,6,N,gallardy_15_mr0904
CAL50FSP,frag,12.6,13.4,7.85,260,AA6055-T651,25.6,2.72,67.6,117,344,0.33,358.5,6,0.0563,0,941,8,N,gallardy_15_mr0904
CAL50FSP,frag,12.6,13.4,7.85,260,AA6055-T651,25,2.72,67.6,117,344,0.33,358.5,6,0.0563,0,911,9,N,gallardy_15_mr0904
CAL50FSP,frag,12.6,13.4,7.85,260,AA6055-T651,25.4,2.72,67.6,117,344,0.33,358.5,6,0.0563,0,917,4,N,gallardy_15_mr0904
CAL50FSP,frag,12.6,13.4,7.85,260,AA6055-T651,25.4,2.72,67.6,117,344,0.33,358.5,6,0.0563,0,922,5,N,gallardy_15_mr0904
CAL50FSP,frag,12.6,13.4,7.85,260,AA6055-T651,25.5,2.72,67.6,117,344,0.33,358.5,6,0.0563,0,934,10,N,gallardy_15_mr0904
CAL50FSP,frag,12.6,13.4,7.85,260,AA6055-T651,25.2,2.72,67.6,117,344,0.33,358.5,6,0.0563,0,904,6,N,gallardy_15_mr0904
20MMFSP,frag,19.9,53.78,7.85,260,AA6055-T651,25.6,2.72,67.6,117,344,0.33,358.5,6,0.0563,0,436,8,N,gallardy_15_mr0904
20MMFSP,frag,19.9,53.78,7.85,260,AA6055-T651,25.6,2.72,67.6,117,344,0.33,358.5,6,0.0563,0,439,9,N,gallardy_15_mr0904
20MMFSP,frag,19.9,53.78,7.85,260,AA6055-T651,25.4,2.72,67.6,117,344,0.33,358.5,6,0.0563,0,426,6,N,gallardy_15_mr0904
20MMFSP,frag,19.9,53.78,7.85,260,AA6055-T651,25.8,2.72,67.6,117,344,0.33,358.5,6,0.0563,0,431,7,N,gallardy_15_mr0904
20MMFSP,frag,19.9,53.78,7.85,260,AA6055-T651,25.5,2.72,67.6,117,344,0.33,358.5,6,0.0563,0,414,6,N,gallardy_15_mr0904
20MMFSP,frag,19.9,53.78,7.85,260,AA6055-T651,25.7,2.72,67.6,117,344,0.33,358.5,6,0.0563,0,407,7,N,gallardy_15_mr0904
20MMFSP,frag,19.9,53.78,7.85,260,AA6055-T651,31.5,2.72,67.6,117,344,0.33,358.5,6,0.0563,0,578,8,N,gallardy_15_mr0904
20MMFSP,frag,19.9,53.78,7.85,260,AA6055-T651,31.8,2.72,67.6,117,344,0.33,358.5,6,0.0563,0,574,7,N,gallardy_15_mr0904
20MMFSP,frag,19.9,53.78,7.85,260,AA6055-T651,37.7,2.72,67.6,117,344,0.33,358.5,6,0.0563,0,799,7,N,gallardy_15_mr0904
20MMFSP,frag,19.9,53.78,7.85,260,AA6055-T651,37.8,2.72,67.6,117,344,0.33,358.5,6,0.0563,0,787,10,N,gallardy_15_mr0904
20MMFSP,frag,19.9,53.78,7.85,260,AA6055-T651,37.8,2.72,67.6,117,344,0.33,358.5,6,0.0563,0,758,9,N,gallardy_15_mr0904
20MMFSP,frag,19.9,53.78,7.85,260,AA6055-T651,50.5,2.72,67.6,117,344,0.33,358.5,6,0.0563,0,1175,5,N,gallardy_15_mr0904
CAL30APM2,AP,6.2484,5.3,7.85,570,AA5059-H131,12.8,2.66,70.9,118,254,0.33,365,8,0.1359,30,435,9,N,showalter_08_tr4427
CAL30APM2,AP,6.2484,5.3,7.85,570,AA5059-H131,13.3,2.66,70.9,121,254,0.33,365,8,0.1359,30,451,3,N,showalter_08_tr4427
CAL30APM2,AP,6.2484,5.3,7.85,570,AA5059-H131,13.4,2.66,70.9,116,254,0.33,365,8,0.1359,30,450,6,N,showalter_08_tr4427
CAL30APM2,AP,6.2484,5.3,7.85,570,AA5059-H131,14.9,2.66,70.9,121,254,0.33,365,8,0.1359,30,490,5,N,showalter_08_tr4427
CAL30APM2,AP,6.2484,5.3,7.85,570,AA5059-H131,18.8,2.66,70.9,121,254,0.33,365,8,0.1359,30,559,7,N,showalter_08_tr4427
CAL30APM2,AP,6.2484,5.3,7.85,570,AA5059-H131,19.8,2.66,70.9,118,254,0.33,365,8,0.1359,30,586,6,N,showalter_08_tr4427
CAL30APM2,AP,6.2484,5.3,7.85,570,AA5059-H131,19.9,2.66,70.9,124,254,0.33,365,8,0.1359,30,584,7,N,showalter_08_tr4427
CAL30APM2,AP,6.2484,5.3,7.85,570,AA5059-H136,12.4,2.66,70.9,107,269,0.33,351,8,0.112,30,421,7,N,showalter_08_tr4427
CAL30APM2,AP,6.2484,5.3,7.85,570,AA5059-H136,19.1,2.66,70.9,112,269,0.33,351,8,0.112,30,555,3,N,showalter_08_tr4427
CAL50FSP,frag,12.6,13.4,7.85,260,AA5059-H131,18.8,2.66,70.9,121,254,0.33,365,8,0.1359,0,558,10,N,showalter_08_tr4427
CAL50FSP,frag,12.6,13.4,7.85,260,AA5059-H131,19.8,2.66,70.9,118,254,0.33,365,8,0.1359,0,631,10,N,showalter_08_tr4427
CAL50FSP,frag,12.6,13.4,7.85,260,AA5059-H131,19.9,2.66,70.9,124,254,0.33,365,8,0.1359,0,607,2,N,showalter_08_tr4427
CAL50FSP,frag,12.6,13.4,7.85,260,AA5059-H131,20.1,2.66,70.9,121,254,0.33,365,8,0.1359,0,607,5,N,showalter_08_tr4427
CAL50FSP,frag,12.6,13.4,7.85,260,AA5059-H131,20.4,2.66,70.9,126,254,0.33,365,8,0.1359,0,648,7,N,showalter_08_tr4427
CAL50FSP,frag,12.6,13.4,7.85,260,AA5059-H131,21.5,2.66,70.9,121,254,0.33,365,8,0.1359,0,691,5,N,showalter_08_tr4427
CAL50FSP,frag,12.6,13.4,7.85,260,AA5059-H131,23.6,2.66,70.9,121,254,0.33,365,8,0.1359,0,772,9,N,showalter_08_tr4427
CAL50FSP,frag,12.6,13.4,7.85,260,AA5059-H131,25.1,2.66,70.9,121,254,0.33,365,8,0.1359,0,856,5,N,showalter_08_tr4427
CAL50FSP,frag,12.6,13.4,7.85,260,AA5059-H131,25.4,2.66,70.9,126,254,0.33,365,8,0.1359,0,908,7,N,showalter_08_tr4427
CAL50FSP,frag,12.6,13.4,7.85,260,AA5059-H131,26.3,2.66,70.9,126,254,0.33,365,8,0.1359,0,976,9,N,showalter_08_tr4427
CAL50FSP,frag,12.6,13.4,7.85,260,AA5059-H136,19.1,2.66,70.9,112,269,0.33,351,8,0.112,0,559,7,N,showalter_08_tr4427
CAL50FSP,frag,12.6,13.4,7.85,260,AA5059-H136,25.6,2.66,70.9,109,269,0.33,351,8,0.112,0,868,9,N,showalter_08_tr4427
20MMFSP,frag,19.9,53.78,7.85,260,AA5059-H131,25.1,2.66,70.9,118,254,0.33,365,8,0.1359,0,419,6,N,showalter_08_tr4427
20MMFSP,frag,19.9,53.78,7.85,260,AA5059-H131,25.1,2.66,70.9,121,254,0.33,365,8,0.1359,0,426,9,N,showalter_08_tr4427
20MMFSP,frag,19.9,53.78,7.85,260,AA5059-H131,25.5,2.66,70.9,116,254,0.33,365,8,0.1359,0,456,9,N,showalter_08_tr4427
20MMFSP,frag,19.9,53.78,7.85,260,AA5059-H131,25.4,2.66,70.9,126,254,0.33,365,8,0.1359,0,448,9,N,showalter_08_tr4427
20MMFSP,frag,19.9,53.78,7.85,260,AA5059-H131,26.3,2.66,70.9,126,254,0.33,365,8,0.1359,0,471,7,N,showalter_08_tr4427
20MMFSP,frag,19.9,53.78,7.85,260,AA5059-H131,30.4,2.66,70.9,116,254,0.33,365,8,0.1359,0,579,7,N,showalter_08_tr4427
20MMFSP,frag,19.9,53.78,7.85,260,AA5059-H131,34.6,2.66,70.9,114,254,0.33,365,8,0.1359,0,680,6,N,showalter_08_tr4427
20MMFSP,frag,19.9,53.78,7.85,260,AA5059-H131,37.9,2.66,70.9,116,254,0.33,365,8,0.1359,0,801,8,N,showalter_08_tr4427
